Repository: batidong/clean

File: GBT 20878-2024不锈钢 牌号及化学成分/471b1860-2ccd-49ea-9641-e18cc501cba4_model.json (part 5 of 7)
[
            "content": "<table><tr><td rowspan=\"2\">序号</td><td rowspan=\"2\">统一数字代号 ISC</td><td rowspan=\"2\">牌 号</td><td rowspan=\"2\">密度 ρkg/dm3</td><td colspan=\"6\">在下列温度(℃)的弹性模量E/GPa</td><td colspan=\"5\">20℃至下列温度(℃)的平均线膨胀系数α10-6/K</td><td rowspan=\"2\">20℃时热导率λW/(m·K)</td><td rowspan=\"2\">20℃时比热容ckJ/(kg·K)</td><td rowspan=\"2\">20℃时电阻率ρΩ·mm2/m</td><td rowspan=\"2\">可磁化</td></tr><tr><td>20</td><td>100</td><td>200</td><td>300</td><td>400</td><td>500</td><td>100</td><td>200</td><td>300</td><td>400</td><td>500</td></tr><tr><td colspan=\"19\">奥氏体-铁素体(双相)不锈钢</td></tr><tr><td>92</td><td>S20013</td><td>022Cr20Mn5Ni2N</td><td>7.80</td><td>200</td><td>194</td><td>186</td><td>180</td><td>—</td><td>—</td><td>13.0</td><td>13.5</td><td>15.0</td><td>—</td><td>—</td><td>13.0</td><td>0.50</td><td>0.80</td><td>是</td></tr><tr><td>93</td><td>S20033</td><td>022Cr21Ni4Mo2N</td><td>7.80</td><td>205</td><td>200</td><td>190</td><td>180</td><td>—</td><td>—</td><td>13.0</td><td>13.5</td><td>14.0</td><td>—</td><td>—</td><td>15.0</td><td>0.50</td><td>0.75</td><td>是</td></tr><tr><td>94</td><td>S20113</td><td>022Cr21Mn2Ni2MoN</td><td>7.80</td><td>205</td><td>200</td><td>190</td><td>180</td><td>—</td><td>—</td><td>13.0</td><td>13.5</td><td>14.0</td><td>—</td><td>—</td><td>15.0</td><td>0.50</td><td>0.75</td><td>是</td></tr><tr><td>95</td><td>S21014</td><td>03Cr22Mn5Ni2CuMoN</td><td>7.80</td><td>205</td><td>200</td><td>190</td><td>180</td><td>—</td><td>—</td><td>13.0</td><td>14.0</td><td>14.5</td><td>—</td><td>—</td><td>15.0</td><td>0.50</td><td>0.75</td><td>是</td></tr><tr><td>96</td><td>S21953</td><td>022Cr19Ni5Mo3Si2N</td><td>7.80</td><td>200</td><td>194</td><td>186</td><td>180</td><td>—</td><td>—</td><td>13.0</td><td>13.5</td><td>14.0</td><td>—</td><td>—</td><td>13.0</td><td>0.47</td><td>0.80</td><td>是</td></tr><tr><td>97</td><td>S22023</td><td>022Cr23Ni2N</td><td>7.80</td><td>200</td><td>194</td><td>186</td><td>182</td><td>—</td><td>—</td><td>13.0</td><td>13.5</td><td>14.0</td><td>—</td><td>—</td><td>15.0</td><td>0.47</td><td>0.68</td><td>是</td></tr><tr><td>98</td><td>S22053</td><td>022Cr23Ni5Mo3N</td><td>7.80</td><td>200</td><td>190</td><td>180</td><td>170</td><td>—</td><td>—</td><td>13.7</td><td>14.2</td><td>14.7</td><td>—</td><td>—</td><td>19.0</td><td>0.47</td><td>—</td><td>是</td></tr><tr><td>99</td><td>S22133</td><td>022Cr21Mn3Ni3Mo2N</td><td>7.80</td><td>205</td><td>200</td><td>190</td><td>180</td><td>—</td><td>—</td><td>13.0</td><td>13.5</td><td>14.0</td><td>—</td><td>—</td><td>15.0</td><td>0.50</td><td>0.75</td><td>是</td></tr><tr><td>100</td><td>S22160</td><td>12Cr21Ni5Ti</td><td>7.80</td><td>187</td><td>174</td><td>172</td><td>167</td><td>157</td><td>148</td><td>10.0</td><td>13.7</td><td>16.8</td><td>16.8</td><td>17.4</td><td>16.6</td><td>—</td><td>0.79</td><td>是</td></tr><tr><td>101</td><td>S22253</td><td>022Cr22Ni5Mo3N</td><td>7.80</td><td>200</td><td>194</td><td>186</td><td>180</td><td>—</td><td>—</td><td>13.0</td><td>13.5</td><td>14.0</td><td>—</td><td>—</td><td>15.0</td><td>0.50</td><td>0.80</td><td>是</td></tr><tr><td>102</td><td>S24413</td><td>022Cr24Ni4Mn3Mo2CuN</td><td>7.80</td><td>205</td><td>200</td><td>190</td><td>180</td><td>—</td><td>—</td><td>13.0</td><td>13.5</td><td>14.0</td><td>—</td><td>—</td><td>15.0</td><td>0.50</td><td>0.80</td><td>是</td></tr><tr><td>103</td><td>S22553</td><td>022Cr25Ni6Mo2N</td><td>7.80</td><td>200</td><td>194</td><td>186</td><td>180</td><td>—</td><td>—</td><td>13.0</td><td>13.5</td><td>14.0</td><td>—</td><td>—</td><td>15.0</td><td>0.50</td><td>0.80</td><td>是</td></tr><tr><td>104</td><td>S22583</td><td>022Cr25Ni7Mo3WCuN</td><td>7.80</td><td>228</td><td>225</td><td>219</td><td>210</td><td>203</td><td>—</td><td>11.5</td><td>12.6</td><td>12.3</td><td>12.7</td><td>—</td><td>15.0</td><td>0.50</td><td>0.75</td><td>是</td></tr><tr><td>105</td><td>S22582</td><td>019Cr25Ni7Mo4Cu2WN</td><td>7.80</td><td>228</td><td>225</td><td>219</td><td>210</td><td>203</td><td>—</td><td>11.5</td><td>12.6</td><td>12.3</td><td>12.7</td><td>—</td><td>15.0</td><td>0.50</td><td>0.75</td><td>是</td></tr><tr><td>106</td><td>S22584</td><td>022Cr25Ni7Mo3W2CuN</td><td>7.80</td><td>205</td><td>200</td><td>190</td><td>180</td><td>—</td><td>—</td><td>14.0</td><td>14.5</td><td>—</td><td>—</td><td>—</td><td>—</td><td>0.45</td><td>—</td><td>是</td></tr><tr><td>107</td><td>S23043</td><td>022Cr23Ni4MoCuN</td><td>7.80</td><td>200</td><td>194</td><td>186</td><td>180</td><td>172</td><td>—</td><td>13.0</td><td>13.5</td><td>14.0</td><td>14.5</td><td>—</td><td>15.0</td><td>0.50</td><td>0.80</td><td>是</td></tr><tr><td>108</td><td>S25073</td><td>022Cr25Ni7Mo4N</td><td>7.80</td><td>200</td><td>194</td><td>186</td><td>180</td><td>—</td><td>—</td><td>13.0</td><td>13.5</td><td>14.0</td><td>—</td><td>—</td><td>15.0</td><td>0.50</td><td>0.80</td><td>是</td></tr><tr><td>109</td><td>S25203</td><td>022Cr25Ni7Mo4Cu2N</td><td>7.80</td><td>200</td><td>194</td><td>186</td><td>180</td><td>—</td><td>—</td><td>13.0</td><td>13.5</td><td>14.0</td><td>—</td><td>—</td><td>15.0</td><td>0.50</td><td>0.80</td><td>是</td></tr><tr><td>110</td><td>S25554</td><td>03Cr25Ni6Mo3Cu2N</td><td>7.80</td><td>210</td><td>206</td><td>198</td><td>190</td><td>—</td><td>—</td><td>11.0</td><td>12.6</td><td>13.6</td><td>—</td><td>—</td><td>13.5</td><td>0.48</td><td>0.80</td><td>是</td></tr></table>"
        },
        {
            "type": "aside_text",
            "bbox": [
                0.901,
                0.104,
                0.914,
                0.254
            ],
            "angle": 90,
            "content": "GB/T 20878—2024"
        }
    ],
    [
        {
            "type": "table_caption",
            "bbox": [
                0.34,
                0.128,
                0.63,
                0.148
            ],
            "angle": 0,
            "content": "表 B. 1 本文件部分不锈钢牌号的物理性能参数 (续)"
        },
        {
            "type": "table",
            "bbox": [
                0.086,
                0.168,
                0.884,
                0.86
            ],
            "angle": 0,
            "content": "<table><tr><td rowspan=\"2\">序号</td><td rowspan=\"2\">统一数字代号 ISC</td><td rowspan=\"2\">牌 号</td><td rowspan=\"2\">密度 ρkg/dm3</td><td colspan=\"6\">在下列温度(℃)的弹性模量E/GPa</td><td colspan=\"5\">20℃至下列温度(℃)的平均线膨胀系数α10-6/K</td><td rowspan=\"2\">20℃时热导率λW/(m·K)</td><td rowspan=\"2\">20℃时比热容ckJ/(kg·K)</td><td rowspan=\"2\">20℃时电阻率ρΩ·mm2/m</td><td rowspan=\"2\">可磁化</td></tr><tr><td>20</td><td>100</td><td>200</td><td>300</td><td>400</td><td>500</td><td>100</td><td>200</td><td>300</td><td>400</td><td>500</td></tr><tr><td>111</td><td>S27073</td><td>022Cr28Ni8Mo4CoN</td><td>7.80</td><td>197</td><td>189</td><td>178</td><td>168</td><td>—</td><td>—</td><td>12.5</td><td>—</td><td>13.5</td><td>—</td><td>—</td><td>12.0</td><td>0.47</td><td>0.80</td><td>是</td></tr><tr><td>112</td><td>S27603</td><td>022Cr25Ni7Mo4WCuN</td><td>7.80</td><td>200</td><td>194</td><td>186</td><td>180</td><td>—</td><td>—</td><td>13.0</td><td>13.5</td><td>14.0</td><td>—</td><td>—</td><td>15.0</td><td>0.50</td><td>0.80</td><td>是</td></tr><tr><td>113</td><td>S29008</td><td>06Cr26Ni4Mo2</td><td>7.80</td><td>200</td><td>194</td><td>186</td><td>180</td><td>—</td><td>—</td><td>—</td><td>—</td><td>—</td><td>—</td><td>—</td><td>—</td><td>—</td><td>—</td><td>是</td></tr><tr><td>114</td><td>S29063</td><td>022Cr29Ni7Mo2MnN</td><td>7.80</td><td>200</td><td>194</td><td>186</td><td>180</td><td>—</td><td>—</td><td>11.5</td><td>12.0</td><td>12.5</td><td>—</td><td>—</td><td>13.0(100℃)</td><td>0.47</td><td>0.80</td><td>是</td></tr><tr><td>115</td><td>S29503</td><td>022Cr28Ni4Mo2N</td><td>7.80</td><td>200</td><td>194</td><td>186</td><td>180</td><td>—</td><td>—</td><td>—</td><td>—</td><td>—</td><td>—</td><td>—</td><td>—</td><td>—</td><td>—</td><td>是</td></tr><tr><td colspan=\"19\">铁素体不锈钢</td></tr><tr><td>116</td><td>S11163</td><td>022Cr11Tia</td><td>7.75</td><td>220</td><td>215</td><td>210</td><td>205</td><td>195</td><td>—</td><td>10.5</td><td>11.0</td><td>11.5</td><td>12.0</td><td>12.0</td><td>25.0</td><td>0.46</td><td>0.60</td><td>是</td></tr><tr><td>117</td><td>S11164</td><td>022Cr11NiNbTi</td><td>7.75</td><td>220</td><td>215</td><td>210</td><td>205</td><td>195</td><td>—</td><td>10.5</td><td>—</td><td>11.5</td><td>—</td><td>—</td><td>30.0</td><td>0.46</td><td>0.60</td><td>是</td></tr><tr><td>118</td><td>S11168</td><td>06Cr11Tia</td><td>7.75</td><td>220</td><td>215</td><td>210</td><td>205</td><td>195</td><td>—</td><td>10.5</td><td>11.0</td><td>11.5</td><td>12.0</td><td>12.0</td><td>25.0(100℃)</td><td>0.46</td><td>0.60</td><td>是</td></tr><tr><td>119</td><td>S11173</td><td>022Cr11NbTia</td><td>7.75</td><td>220</td><td>215</td><td>210</td><td>205</td><td>195</td><td>—</td><td>—</td><td>—</td><td>—</td><td>—</td><td>—</td><td>—</td><td>—</td><td>—</td><td>是</td></tr><tr><td>120</td><td>S11176</td><td>04Cr11Nb</td><td>7.75</td><td>220</td><td>215</td><td>210</td><td>205</td><td>195</td><td>—</td><td>—</td><td>—</td><td>—</td><td>—</td><td>—</td><td>—</td><td>—</td><td>—</td><td>是</td></tr><tr><td>121</td><td>S11203</td><td>022Cr12a</td><td>7.75</td><td>220</td><td>215</td><td>210</td><td>205</td><td>195</td><td>—</td><td>10.6</td><td>—</td><td>—</td><td>—</td><td>12.0</td><td>24.9(100℃)</td><td>0.46</td><td>0.57</td><td>是</td></tr><tr><td>122</td><td>S11213</td><td>022Cr12Nia</td><td>7.75</td><td>220</td><td>215</td><td>210</td><td>205</td><td>195</td><td>—</td><td>10.4</td><td>10.8</td><td>11.2</td><td>11.6</td><td>11.9</td><td>25.0</td><td>0.43</td><td>0.60</td><td>是</td></tr><tr><td>123</td><td>S11306</td><td>06Cr13</td><td>7.75</td><td>220</td><td>215</td><td>210</td><td>205</td><td>195</td><td>—</td><td>10.5</td><td>11.0</td><td>11.5</td><td>12.0</td><td>12.0</td><td>30.0</td><td>0.46</td><td>0.60</td><td>是</td></tr><tr><td>124</td><td>S11348</td><td>06Cr13Ala</td><td>7.75</td><td>220</td><td>215</td><td>210</td><td>205</td><td>195</td><td>—</td><td>10.5</td><td>11.0</td><td>11.5</td><td>12.0</td><td>12.0</td><td>30.0</td><td>0.46</td><td>0.60</td><td>是</td></tr><tr><td>125</td><td>S11468</td><td>06Cr14Ni2MoTi</td><td>7.75</td><td>220</td><td>215</td><td>210</td><td>205</td><td>195</td><td>—</td><td>10.4</td><td>10.8</td><td>11.2</td><td>11.6</td><td>11.9</td><td>30.0</td><td>0.46</td><td>0.60</td><td>是</td></tr></table>"
        },
        {
            "type": "page_number",
            "bbox": [
                0.068,
                0.854,
                0.079,
                0.871
            ],
            "angle": 90,
            "content": "35"
        },
        {
            "type": "aside_text",
            "bbox": [
                0.901,
                0.744,
                0.916,
                0.894
            ],
            "angle": 90,
            "content": "GB/T 20878—2024"
        }
    ],
    [
        {
            "type": "page_number",
            "bbox": [
                0.068,
                0.126,
                0.079,
                0.145
            ],
            "angle": 90,
            "content": "36"
        },
        {
            "type": "table_caption",
            "bbox": [
                0.34,
                0.115,
                0.63,
                0.137
            ],
            "angle": 0,
            "content": "表 B. 1 本文件部分不锈钢牌号的物理性能参数 (续)"
        },
        {
            "type": "table",
            "bbox": [
                0.085,
                0.152,
                0.886,
                0.881
            ],
            "angle": 0,
            "content": "<table><tr><td rowspan=\"2\">序号</td><td rowspan=\"2\">统一数字代号 ISC</td><td rowspan=\"2\">牌 号</td><td rowspan=\"2\">密度 ρkg/dm3</td><td colspan=\"6\">在下列温度(℃)的弹性模量E/GPa</td><td colspan=\"5\">20℃至下列温度(℃)的平均线膨胀系数α10-6/K</td><td rowspan=\"2\">20℃时热导率λW/(m·K)</td><td rowspan=\"2\">20℃时比热容ckJ/(kg·K)</td><td rowspan=\"2\">20℃时电阻率ρΩ·mm2/m</td><td rowspan=\"2\">可磁化</td></tr><tr><td>20</td><td>100</td><td>200</td><td>300</td><td>400</td><td>500</td><td>100</td><td>200</td><td>300</td><td>400</td><td>500</td></tr><tr><td>126</td><td>S11510</td><td>10Cr15</td><td>7.70</td><td>220</td><td>215</td><td>210</td><td>205</td><td>195</td><td>—</td><td>10.3</td><td>—</td><td>—</td><td>—</td><td>11.9</td><td>26.0(100℃)</td><td>0.46</td><td>0.59</td><td>是</td></tr><tr><td>127</td><td>S11573</td><td>022Cr15NbTi</td><td>7.70</td><td>220</td><td>215</td><td>210</td><td>205</td><td>195</td><td>—</td><td>10.4</td><td>10.8</td><td>11.2</td><td>11.6</td><td>11.9</td><td>30.0</td><td>0.46</td><td>0.60</td><td>是</td></tr><tr><td>128</td><td>S11710</td><td>10Cr17a</td><td>7.70</td><td>220</td><td>215</td><td>210</td><td>205</td><td>195</td><td>—</td><td>10.0</td><td>10.0</td><td>10.5</td><td>10.5</td><td>11.0</td><td>25.0</td><td>0.46</td><td>0.60</td><td>是</td></tr><tr><td>129</td><td>S11717</td><td>Y10Cr17</td><td>7.70</td><td>200</td><td>215</td><td>210</td><td>205</td><td>195</td><td>—</td><td>10.4</td><td>—</td><td>—</td><td>—</td><td>11.4</td><td>26.0(100℃)</td><td>0.46</td><td>0.60</td><td>是</td></tr><tr><td>130</td><td>S11763</td><td>022Cr17NbTi</td><td>7.70</td><td>220</td><td>215</td><td>210</td><td>205</td><td>195</td><td>—</td><td>10.4</td><td>10.8</td><td>11.2</td><td>11.6</td><td>11.9</td><td>20.0</td><td>0.43</td><td>0.70</td><td>是</td></tr><tr><td>131</td><td>S11770</td><td>10Cr17MoNb</td><td>7.70</td><td>220</td><td>215</td><td>210</td><td>205</td><td>195</td><td>—</td><td>11.7</td><td>—</td><td>12.1</td><td>—</td><td>—</td><td>30.0</td><td>0.44</td><td>0.70</td><td>是</td></tr><tr><td>132</td><td>S11775</td><td>04Cr17Nb</td><td>7.70</td><td>220</td><td>215</td><td>210</td><td>205</td><td>195</td><td>—</td><td>10.0</td><td>10.0</td><td>10.5</td><td>10.5</td><td>11.0</td><td>25.0</td><td>0.46</td><td>0.60</td><td>是</td></tr><tr><td>133</td><td>S11790</td><td>10Cr17Mo</td><td>7.70</td><td>220</td><td>215</td><td>210</td><td>205</td><td>195</td><td>—</td><td>11.9</td><td>—</td><td>—</td><td>—</td><td>—</td><td>26.0(100℃)</td><td>0.46</td><td>0.60</td><td>是</td></tr><tr><td>134</td><td>S11798</td><td>06Cr17Mo</td><td>7.70</td><td>220</td><td>215</td><td>210</td><td>205</td><td>195</td><td>—</td><td>10.0</td><td>10.5</td><td>10.5</td><td>10.5</td><td>11.0</td><td>25.0</td><td>0.46</td><td>0.70</td><td>是</td></tr><tr><td>135</td><td>S11862</td><td>019Cr18MoTi</td><td>7.70</td><td>220</td><td>215</td><td>210</td><td>205</td><td>195</td><td>—</td><td>10.0</td><td>10.5</td><td>10.5</td><td>10.5</td><td>11.0</td><td>25.0</td><td>0.46</td><td>0.60</td><td>是</td></tr><tr><td>136</td><td>S11863</td><td>022Cr18Ti</td><td>7.70</td><td>220</td><td>215</td><td>210</td><td>205</td><td>195</td><td>—</td><td>10.0</td><td>10.0</td><td>10.5</td><td>10.5</td><td>11.0</td><td>25.0</td><td>0.46</td><td>0.60</td><td>是</td></tr><tr><td>137</td><td>S11864</td><td>022Cr18NbTi-1</td><td>7.70</td><td>220</td><td>215</td><td>210</td><td>205</td><td>195</td><td>—</td><td>10.0</td><td>10.5</td><td>10.5</td><td>10.5</td><td>11.0</td><td>25.0</td><td>0.46</td><td>0.60</td><td>是</td></tr><tr><td>138</td><td>S11873</td><td>022Cr18NbTi</td><td>7.70</td><td>220</td><td>215</td><td>210</td><td>205</td><td>195</td><td>—</td><td>10.0</td><td>10.5</td><td>10.5</td><td>10.5</td><td>11.0</td><td>25.0</td><td>0.46</td><td>0.60</td><td>是</td></tr><tr><td>139</td><td>S11882</td><td>019Cr18CuNb</td><td>7.70</td><td>220</td><td>215</td><td>210</td><td>205</td><td>195</td><td>—</td><td>10.0</td><td>10.5</td><td>10.5</td><td>10.5</td><td>11.0</td><td>25.0</td><td>0.46</td><td>0.60</td><td>是</td></tr><tr><td>140</td><td>S11892</td><td>019Cr18Mo2Nb</td><td>7.75</td><td>189</td><td>189</td><td>181</td><td>176</td><td>169</td><td>161</td><td>10.6</td><td>10.9</td><td>11.2</td><td>11.4</td><td>11.7</td><td>21.1</td><td>0.39</td><td>0.65</td><td>是</td></tr><tr><td>141</td><td>S11973</td><td>022Cr19NbTi</td><td>7.70</td><td>220</td><td>215</td><td>210</td><td>205</td><td>195</td><td>—</td><td>10.0</td><td>10.5</td><td>10.5</td><td>10.5</td><td>11.0</td><td>25.0</td><td>0.46</td><td>0.60</td><td>是</td></tr><tr><td>142</td><td>S11972</td><td>019Cr19Mo2NbTi</td><td>7.75</td><td>220</td><td>215</td><td>210</td><td>205</td><td>195</td><td>—</td><td>10.4</td><td>10.8</td><td>11.2</td><td>11.6</td><td>11.9</td><td>23.0</td><td>0.43</td><td>0.80</td><td>是</td></tr></table>"
        },
        {
            "type": "aside_text",
            "bbox": [
                0.901,
                0.104,
                0.916,
                0.257
            ],
            "angle": 90,
            "content": "GB/T 20878—2024"
        }
    ],
    [
        {
            "type": "table_caption",
            "bbox": [
                0.34,
                0.128,
                0.628,
                0.148
            ],
            "angle": 0,
            "content": "表 B.1 本文件部分不锈钢牌号的物理性能参数 (续)"
        },
        {
            "type": "table",
            "bbox": [
                0.086,
                0.168,
                0.884,
                0.891
            ],
            "angle": 0,
            "content": "<table><tr><td rowspan=\"2\">序号</td><td rowspan=\"2\">统一数字代号 ISC</td><td rowspan=\"2\">牌 号</td><td rowspan=\"2\">密度 ρkg/dm3</td><td colspan=\"6\">在下列温度(℃)的弹性模量E/GPa</td><td colspan=\"5\">20℃至下列温度(℃)的平均线膨胀系数α10-6/K</td><td rowspan=\"2\">20℃时热导率λW/(m·K)</td><td rowspan=\"2\">20℃时比热容ckJ/(kg·K)</td><td rowspan=\"2\">20℃时电阻率ρΩ·mm2/m</td><td rowspan=\"2\">可磁化</td></tr><tr><td>20</td><td>100</td><td>200</td><td>300</td><td>400</td><td>500</td><td>100</td><td>200</td><td>300</td><td>400</td><td>500</td></tr><tr><td>143</td><td>S12182</td><td>019Cr21CuTi</td><td>7.74</td><td>220</td><td>215</td><td>210</td><td>205</td><td>195</td><td>—</td><td>10.0</td><td>10.2</td><td>10.5</td><td>10.5</td><td>11.0</td><td>21.0</td><td>0.46</td><td>0.60</td><td>是</td></tr><tr><td>144</td><td>S12203</td><td>022Cr22</td><td>7.70</td><td>220</td><td>215</td><td>210</td><td>205</td><td>195</td><td>—</td><td>10.5</td><td>10.8</td><td>11.1</td><td>11.3</td><td>11.6</td><td>22.5</td><td>0.44</td><td>0.62</td><td>是</td></tr><tr><td>145</td><td>S12361</td><td>019Cr23Mo2Ti</td><td>7.73</td><td>220</td><td>215</td><td>210</td><td>205</td><td>195</td><td>—</td><td>10.4</td><td>10.8</td><td>11.2</td><td>11.6</td><td>11.9</td><td>23.0</td><td>0.43</td><td>0.80</td><td>是</td></tr><tr><td>146</td><td>S12362</td><td>019Cr23MoTi</td><td>7.69</td><td>220</td><td>215</td><td>210</td><td>205</td><td>195</td><td>—</td><td>10.4</td><td>10.8</td><td>11.2</td><td>11.6</td><td>11.9</td><td>23.0</td><td>0.43</td><td>0.80</td><td>是</td></tr><tr><td>147</td><td>S12462</td><td>019Cr24Mo2NbTi</td><td>7.75</td><td>220</td><td>215</td><td>210</td><td>205</td><td>195</td><td>—</td><td>10.4</td><td>10.8</td><td>11.2</td><td>11.6</td><td>11.9</td><td>23.0</td><td>0.43</td><td>0.80</td><td>是</td></tr><tr><td>148</td><td>S12550</td><td>16Cr25Na</td><td>7.70</td><td>220</td><td>215</td><td>210</td><td>205</td><td>195</td><td>—</td><td>—</td><td>10.0</td><td>—</td><td>11.0</td><td>—</td><td>17.0</td><td>0.50</td><td>0.70</td><td>是</td></tr><tr><td>149</td><td>S12562</td><td>019Cr25Mo4Ni4NbTi</td><td>7.80</td><td>220</td><td>215</td><td>210</td><td>205</td><td>195</td><td>—</td><td>11.0</td><td>11.0</td><td>—</td><td>11.5</td><td>—</td><td>22.0</td><td>0.40</td><td>—</td><td>是</td></tr><tr><td>150</td><td>S12763</td><td>022Cr27Mo4Ni2NbTi</td><td>7.75</td><td>220</td><td>215</td><td>210</td><td>205</td><td>195</td><td>—</td><td>11.0</td><td>—</td><td>—</td><td>—</td><td>—</td><td>—</td><td>—</td><td>—</td><td>是</td></tr><tr><td>151</td><td>S12791</td><td>008Cr27Mo</td><td>7.67</td><td>220</td><td>215</td><td>210</td><td>205</td><td>195</td><td>—</td><td>—</td><td>—</td><td>—</td><td>—</td><td>—</td><td>18.4(100℃)</td><td>0.46</td><td>0.64</td><td>是</td></tr><tr><td>152</td><td>S12871</td><td>012Cr28Ni4Mo2NbAl</td><td>7.70</td><td>220</td><td>215</td><td>210</td><td>205</td><td>195</td><td>—</td><td>—</td><td>—</td><td>—</td><td>—</td><td>—</td><td>—</td><td>—</td><td>—</td><td>是</td></tr><tr><td>153</td><td>S12963</td><td>022Cr29Mo4NbTi</td><td>7.67</td><td>220</td><td>215</td><td>210</td><td>205</td><td>195</td><td>—</td><td>—</td><td>—</td><td>—</td><td>—</td><td>—</td><td>—</td><td>—</td><td>—</td><td>是</td></tr><tr><td>154</td><td>S12990</td><td>008Cr29Mo4</td><td>7.70</td><td>220</td><td>215</td><td>210</td><td>205</td><td>195</td><td>—</td><td>—</td><td>—</td><td>—</td><td>—</td><td>—</td><td>—</td><td>—</td><td>—</td><td>是</td></tr><tr><td>155</td><td>S12991</td><td>008Cr29Mo4Ni2</td><td>7.70</td><td>220</td><td>215</td><td>210</td><td>205</td><td>195</td><td>—</td><td>9.4</td><td>—</td><td>—</td><td>—</td><td>—</td><td>16.2(100℃)</td><td>0.45</td><td>—</td><td>是</td></tr><tr><td>156</td><td>S13091</td><td>008Cr30Mo2</td><td>7.64</td><td>220</td><td>215</td><td>210</td><td>205</td><td>195</td><td>—</td><td>9.7</td><td>—</td><td>—</td><td>—</td><td>—</td><td>17.8(100℃)</td><td>0.46</td><td>0.56</td><td>是</td></tr><tr><td colspan=\"19\">马氏体不锈钢</td></tr><tr><td>157</td><td>S40310a</td><td>12Cr12a</td><td>7.75</td><td>200</td><td>195</td><td>185</td><td>175</td><td>170</td><td>—</td><td>9.9</td><td>—</td><td>10.1</td><td>—</td><td>11.5</td><td>24.2(100℃)</td><td>0.46</td><td>0.57</td><td>是</td></tr></table>"
        },
        {
            "type": "page_number",
            "bbox": [
                0.068,
                0.854,
                0.077,
                0.871
            ],
            "angle": 90,
            "content": "37"
        },
        {
            "type": "aside_text",
            "bbox": [
                0.901,
                0.744,
                0.914,
                0.894
            ],
            "angle": 90,
            "content": "GB/T 20878-2024"
        }
    ],
    [
        {
            "type": "page_number",
            "bbox": [
                0.068,
                0.127,
                0.077,
                0.143
            ],
            "angle": 90,
            "content": "38"
        },
        {
            "type": "table_caption",
            "bbox": [
                0.34,
                0.115,
                0.629,
                0.135
            ],
            "angle": 0,
            "content": "表 B.1 本文件部分不锈钢牌号的物理性能参数 (续)"
        },
        {
            "type": "table",
            "bbox": [
                0.086,
                0.154,
                0.884,
                0.84
            ],
            "angle": 0,
            "content": "<table><tr><td rowspan=\"2\">序号</td><td rowspan=\"2\">统一数字代号 ISC</td><td rowspan=\"2\">牌 号</td><td rowspan=\"2\">密度 ρkg/dm3</td><td colspan=\"6\">在下列温度(℃)的弹性模量E/GPa</td><td colspan=\"5\">20℃至下列温度(℃)的平均线膨胀系数α10-6/K</td><td rowspan=\"2\">20℃时热导率λW/(m·K)</td><td rowspan=\"2\">20℃时比热容ckJ/(kg·K)</td><td rowspan=\"2\">20℃时电阻率ρΩ·mm2/m</td><td rowspan=\"2\">可磁化</td></tr><tr><td>20</td><td>100</td><td>200</td><td>300</td><td>400</td><td>500</td><td>100</td><td>200</td><td>300</td><td>400</td><td>500</td></tr><tr><td>158</td><td>S41010a</td><td>12Cr13a</td><td>7.75</td><td>215</td><td>212</td><td>205</td><td>200</td><td>190</td><td>180</td><td>10.5</td><td>11.0</td><td>11.5</td><td>12.0</td><td>12.2</td><td>30.0</td><td>0.46</td><td>0.60</td><td>是</td></tr><tr><td>159</td><td>S41036</td><td>06Cr13Mn</td><td>7.75</td><td>215</td><td>212</td><td>205</td><td>200</td><td>190</td><td>—</td><td>9.7</td><td>10.7</td><td>11.3</td><td>11.8</td><td>12.2</td><td>17.8</td><td>0.46</td><td>0.58</td><td>是</td></tr><tr><td>160</td><td>S41092</td><td>13Cr13Moa</td><td>7.75</td><td>215</td><td>212</td><td>205</td><td>200</td><td>190</td><td>—</td><td>—</td><td>—</td><td>—</td><td>—</td><td>—</td><td>—</td><td>—</td><td>—</td><td>是</td></tr><tr><td>161</td><td>S41595</td><td>04Cr13Ni5Mo</td><td>7.79</td><td>200</td><td>195</td><td>185</td><td>175</td><td>170</td><td>—</td><td>10.5</td><td>10.9</td><td>11.3</td><td>11.6</td><td>—</td><td>16.3</td><td>0.46</td><td>0.60</td><td>是</td></tr><tr><td>162</td><td>S41617</td><td>Y12Cr13</td><td>7.78</td><td>215</td><td>212</td><td>205</td><td>200</td><td>190</td><td>—</td><td>10.5</td><td>11.0</td><td>11.5</td><td>12.0</td><td>—</td><td>30.0</td><td>0.46</td><td>0.60</td><td>是</td></tr><tr><td>163</td><td>S42020a</td><td>20Cr13a</td><td>7.75</td><td>215</td><td>212</td><td>205</td><td>200</td><td>190</td><td>180</td><td>10.5</td><td>11.0</td><td>11.5</td><td>12.0</td><td>12.0</td><td>30.0</td><td>0.46</td><td>0.60</td><td>是</td></tr><tr><td>164</td><td>S42030</td><td>30Cr13</td><td>7.75</td><td>215</td><td>212</td><td>205</td><td>200</td><td>190</td><td>—</td><td>10.5</td><td>11.0</td><td>11.5</td><td>12.0</td><td>—</td><td>30.0</td><td>0.46</td><td>0.55</td><td>是</td></tr><tr><td>165</td><td>S42040</td><td>40Cr13</td><td>7.75</td><td>215</td><td>212</td><td>205</td><td>200</td><td>190</td><td>180</td><td>10.5</td><td>11.0</td><td>11.0</td><td>11.5</td><td>12.0</td><td>30.0</td><td>0.46</td><td>0.55</td><td>是</td></tr><tr><td>166</td><td>S42037</td><td>Y30Cr13</td><td>7.78</td><td>215</td><td>212</td><td>205</td><td>200</td><td>190</td><td>—</td><td>10.5</td><td>—</td><td>11.5</td><td>—</td><td>—</td><td>30.0</td><td>0.46</td><td>0.55</td><td>是</td></tr><tr><td>167</td><td>S42060</td><td>65Cr13</td><td>7.76</td><td>227</td><td>225</td><td>219</td><td>210</td><td>203</td><td>192</td><td>11.0</td><td>11.6</td><td>12.0</td><td>12.3</td><td>12.6</td><td>22.6</td><td>0.42</td><td>0.51</td><td>是</td></tr><tr><td>168</td><td>S42090</td><td>70Cr13Mo</td><td>7.81</td><td>235</td><td>232</td><td>226</td><td>218</td><td>210</td><td>201</td><td>11.0</td><td>11.5</td><td>11.9</td><td>12.2</td><td>12.5</td><td>14.7</td><td>0.39</td><td>0.53</td><td>是</td></tr><tr><td>169</td><td>S42096</td><td>60Cr13Mo</td><td>7.70</td><td>215</td><td>212</td><td>205</td><td>200</td><td>190</td><td>—</td><td>10.5</td><td>11.0</td><td>11.2</td><td>12.0</td><td>—</td><td>30.0</td><td>0.46</td><td>0.62</td><td>是</td></tr><tr><td>170</td><td>S42097</td><td>32Cr13Mo</td><td>7.70</td><td>215</td><td>212</td><td>205</td><td>200</td><td>190</td><td>—</td><td>10.5</td><td>10.9</td><td>11.2</td><td>11.7</td><td>11.9</td><td>30.0</td><td>0.46</td><td>0.62</td><td>是</td></tr><tr><td>171</td><td>S42099</td><td>50Cr15MoV</td><td>7.70</td><td>215</td><td>212</td><td>205</td><td>200</td><td>190</td><td>—</td><td>10.5</td><td>11.0</td><td>11.0</td><td>11.5</td><td>—</td><td>30.0</td><td>0.46</td><td>0.65</td><td>是</td></tr><tr><td>172</td><td>S42210a</td><td>13Cr11Ni2W2MoVa</td><td>7.80</td><td>200</td><td>195</td><td>185</td><td>175</td><td>170</td><td>—</td><td>9.3</td><td>10.3</td><td>10.8</td><td>11.3</td><td>11.7</td><td>20.9</td><td>0.48</td><td>—</td><td>是</td></tr><tr><td>173</td><td>S43110a</td><td>14Cr17Ni2a</td><td>7.75</td><td>200</td><td>195</td><td>185</td><td>175</td><td>170</td><td>—</td><td>10.0</td><td>10.0</td><td>—</td><td>11.0</td><td>12.4</td><td>21.0</td><td>0.46</td><td>0.72</td><td>是</td></tr><tr><td>174</td><td>S43120a</td><td>17Cr16Ni2a</td><td>7.75</td><td>215</td><td>212</td><td>205</td><td>200</td><td>190</td><td>—</td><td>10.0</td><td>10.5</td><td>10.5</td><td>10.5</td><td>11.0</td><td>25.0</td><td>0.46</td><td>0.70</td><td>是</td></tr><tr><td>175</td><td>S44070</td><td>68Cr17</td><td>7.70</td><td>200</td><td>195</td><td>185</td><td>175</td><td>170</td><td>—</td><td>10.2</td><td>—</td><td>—</td><td>—</td><td>11.7</td><td>24.2(100℃)</td><td>0.46</td><td>0.60</td><td>是</td></tr></table>"
        },
        {
            "type": "aside_text",
            "bbox": [
                0.901,
                0.104,
                0.914,
                0.254
            ],
            "angle": 90,
            "content": "GB/T 20878—2024"
        }
    ],
    [
        {
            "type": "header",
            "bbox": [
                0.347,
                0.0,
                0.369,
                0.029
            ],
            "angle": 0,
            "content": "#"
        },
        {
            "type": "table_caption",
            "bbox": [
                0.34,
                0.128,
                0.63,
                0.148
            ],
            "angle": 0,
            "content": "表 B. 1 本文件部分不锈钢牌号的物理性能参数 (续)"
        },
        {
            "type": "table",
            "bbox": [
                0.086,
                0.167,
                0.884,
                0.891
            ],
            "angle": 0,
            "content": "<table><tr><td rowspan=\"2\">序号</td><td rowspan=\"2\">统一数字代号 ISC</td><td rowspan=\"2\">牌 号</td><td rowspan=\"2\">密度 ρkg/dm3</td><td colspan=\"6\">在下列温度(℃)的弹性模量E/GPa</td><td colspan=\"5\">20℃至下列温度(℃)的平均线膨胀系数α10-6/K</td><td rowspan=\"2\">20℃时热导率λW/(m·K)</td><td rowspan=\"2\">20℃时比热容ckJ/(kg·K)</td><td rowspan=\"2\">20℃时电阻率ρΩ·mm2/m</td><td rowspan=\"2\">可磁化</td></tr><tr><td>20</td><td>100</td><td>200</td><td>300</td><td>400</td><td>500</td><td>100</td><td>200</td><td>300</td><td>400</td><td>500</td></tr><tr><td>176</td><td>S44080</td><td>85Cr17</td><td>7.70</td><td>200</td><td>195</td><td>185</td><td>175</td><td>170</td><td>—</td><td>10.2</td><td>—</td><td>—</td><td>—</td><td>11.9</td><td>24.2(100℃)</td><td>0.46</td><td>0.60</td><td>是</td></tr><tr><td>177</td><td>S44090a</td><td>95Cr18</td><td>7.70</td><td>200</td><td>195</td><td>185</td><td>175</td><td>170</td><td>—</td><td>10.5</td><td>11.0</td><td>11.0</td><td>11.5</td><td>12.0</td><td>29.3</td><td>0.48</td><td>0.60</td><td>是</td></tr><tr><td>178</td><td>S44096</td><td>108Cr17</td><td>7.70</td><td>200</td><td>195</td><td>185</td><td>175</td><td>170</td><td>—</td><td>10.2</td><td>—</td><td>—</td><td>—</td><td>11.7</td><td>24.2(100℃)</td><td>0.46</td><td>0.60</td><td>是</td></tr><tr><td>179</td><td>S44097</td><td>Y108Cr17</td><td>7.70</td><td>200</td><td>195</td><td>185</td><td>175</td><td>170</td><td>—</td><td>10.1</td><td>—</td><td>—</td><td>—</td><td>—</td><td>24.2</td><td>0.46</td><td>0.60</td><td>是</td></tr><tr><td>180</td><td>S44098</td><td>102Cr17Mo</td><td>7.70</td><td>215</td><td>212</td><td>205</td><td>200</td><td>190</td><td>—</td><td>10.4</td><td>10.8</td><td>11.2</td><td>11.6</td><td>11.6</td><td>15.0</td><td>0.43</td><td>0.80</td><td>是</td></tr><tr><td>181</td><td>S44099</td><td>90Cr18MoV</td><td>7.70</td><td>215</td><td>212</td><td>205</td><td>200</td><td>190</td><td>—</td><td>10.4</td><td>10.8</td><td>11.2</td><td>11.6</td><td>11.6</td><td>15.0</td><td>0.43</td><td>0.80</td><td>是</td></tr><tr><td colspan=\"19\">沉淀硬化不锈钢</td></tr><tr><td>182</td><td>S51290a</td><td>022Cr12Ni9Cu2NbTia</td><td>7.70</td><td>200</td><td>195</td><td>185</td><td>175</td><td>170</td><td>—</td><td>10.6</td><td>—</td><td>—</td><td>—</td><td>12.0</td><td>17.2</td><td>0.46</td><td>0.90</td><td>是</td></tr><tr><td>183</td><td>S51380</td><td>04Cr13Ni8Mo2Al</td><td>7.76</td><td>195</td><td>192</td><td>186</td><td>180</td><td>172</td><td>167</td><td>10.4</td><td>10.8</td><td>11.2</td><td>11.3</td><td>11.9</td><td>14.0(100℃)</td><td>—</td><td>1.00</td><td>是</td></tr><tr><td>184</td><td>S51525a</td><td>06Cr15Ni25Ti2MoAlVBa</td><td>7.92</td><td>196</td><td>192</td><td>186</td><td>180</td><td>172</td><td>167</td><td>17.0</td><td>17.5</td><td>18.7</td><td>18.0</td><td>18.2</td><td>15.1(150℃)</td><td>0.46</td><td>0.91</td><td>无</td></tr><tr><td>185</td><td>S51550</td><td>05Cr15Ni5Cu4Nb</td><td>7.78</td><td>195</td><td>192</td><td>186</td><td>180</td><td>172</td><td>167</td><td>10.8</td><td>10.8</td><td>11.2</td><td>11.3</td><td>12.0</td><td>—</td><td>0.46</td><td>0.98</td><td>是</td></tr><tr><td>186</td><td>S51570a</td><td>07Cr15Ni7Mo2Ala</td><td>7.80</td><td>190</td><td>186</td><td>179</td><td>172</td><td>165</td><td>158</td><td>10.5</td><td>—</td><td>—</td><td>—</td><td>11.8</td><td>18.0</td><td>0.46</td><td>0.80</td><td>是</td></tr><tr><td>187</td><td>S51740a</td><td>05Cr17Ni4Cu4Nba</td><td>7.78</td><td>200</td><td>195</td><td>185</td><td>175</td><td>170</td><td>—</td><td>11.1</td><td>11.5</td><td>11.8</td><td>12.2</td><td>12.6</td><td>16.0</td><td>0.50</td><td>0.71</td><td>是</td></tr><tr><td>188</td><td>S51750</td><td>09Cr17Ni5Mo3N</td><td>—</td><td>200</td><td>195</td><td>185</td><td>175</td><td>170</td><td>—</td><td>17.3</td><td>—</td><td>17.6</td><td>17.8</td><td>18.0</td><td>14.5</td><td>—</td><td>0.79</td><td>是</td></tr><tr><td>189</td><td>S51770a</td><td>07Cr17Ni7Ala</td><td>7.81</td><td>200</td><td>195</td><td>185</td><td>175</td><td>170</td><td>—</td><td>13.0</td><td>13.5</td><td>14.0</td><td>—</td><td>—</td><td>16.0</td><td>0.50</td><td>0.80</td><td>是</td></tr><tr><td>190</td><td>S51778</td><td>06Cr17Ni7AlTia</td><td>7.81</td><td>200</td><td>195</td><td>185</td><td>175</td><td>170</td><td>—</td><td>—</td><td>—</td><td>—</td><td>—</td><td>—</td><td>—</td><td>—</td><td>—</td><td>是</td></tr><tr><td colspan=\"19\">a可作耐热钢使用。</td></tr></table>"
        },
        {
            "type": "page_number",
            "bbox": [
                0.068,
                0.854,
                0.076,
                0.871
            ],
            "angle": 90,
            "content": "39"
        },
        {
            "type": "aside_text",
            "bbox": [
                0.901,
                0.744,
                0.916,
                0.894
            ],
            "angle": 90,
            "content": "GB/T 20878—2024"
        }
    ],
    [
        {
            "type": "page_number",
            "bbox": [
                0.068,
                0.126,
                0.079,
                0.145
            ],
            "angle": 90,
            "content": "40"
        },
        {
            "type": "title",
            "bbox": [
                0.455,
                0.142,
                0.518,
                0.163
            ],
            "angle": 0,
            "content": "附录C"
        },
        {
            "type": "title",
            "bbox": [
                0.46,
                0.169,
                0.512,
                0.19
            ],
            "angle": 0,
            "content": "（资料性）"
        },
        {
            "type": "title",
            "bbox": [
                0.316,
                0.195,
                0.655,
                0.216
            ],
            "angle": 0,
            "content": "本文件不锈钢牌号与国外不锈钢标准牌号（或近似牌号）对照表"
        },
        {
            "type": "text",
            "bbox": [
                0.11,
                0.235,
                0.531,
                0.257
            ],
            "angle": 0,
            "content": "表 C.1 给出了本文件不锈钢牌号与国外不锈钢标准牌号 (或近似牌号) 对照表。"
        },
        {
            "type": "table_caption",
            "bbox": [
                0.291,
                0.275,
                0.679,
                0.297
            ],
            "angle": 0,
            "content": "表 C.1 本文件不锈钢牌号与国外不锈钢标准牌号 (或近似牌号) 对照表"
        },
        {
            "type": "table",
            "bbox": [
                0.085,
                0.313,
                0.887,
                0.848
            ],
            "angle": 0,
            "content": "<table><tr><td>序号</td><td>统一数字代号 ISC</td><td>曾用代号 ISC</td><td>牌号</td><td>曾用牌号</td><td>美国ASTM A 959TypeUNS</td><td>日本JIS</td><td>国际ISO 15510NameISO number</td><td>欧洲EN 10088-1NameNumber</td><td>ΓOCT 5632</td></tr><tr><td colspan=\"10\">奥氏体不锈钢</td></tr><tr><td>1</td><td>S30103</td><td>-</td><td>022Cr17Ni7</td><td>-</td><td>301LS30103</td><td>SUS301L</td><td>-</td><td>-</td><td>-</td></tr><tr><td>2</td><td>S30110</td><td>-</td><td>12Cr17Ni7</td><td>1Cr17Ni7</td><td>301S30100</td><td>SUS301</td><td>X12CrNi17-74310-301-09-X</td><td>-</td><td>-</td></tr><tr><td>3</td><td>S30153</td><td>-</td><td>022Cr17Ni7N</td><td>-</td><td>301LN S30153</td><td>SUS301L</td><td>X2CrNiN18-74318-301-53-I</td><td>X2CrNiN18-71.4318</td><td>-</td></tr><tr><td>4</td><td>S30210</td><td>-</td><td>12Cr18Ni9a</td><td>1Cr18Ni9</td><td>302S30200</td><td>SUS302</td><td>X9CrNi18-94325-302-00-E</td><td>X9CrNi18-91.4325</td><td>12X18H9</td></tr><tr><td>5</td><td>S30240</td><td>-</td><td>12Cr18Ni9Si3a</td><td>1Cr18Ni9Si3</td><td>302BS30215</td><td>SUS302B</td><td>X12CrNiSi18-9-34326-302-15-I</td><td>(1.4326)</td><td>-</td></tr><tr><td>6</td><td>S30317</td><td>-</td><td>Y12Cr18Ni9</td><td>Y1Cr18Ni9</td><td>303S30300</td><td>SUS303</td><td>X10CrNiS18-94305-303-00-I</td><td>X8CrNiS18-91.4305</td><td>-</td></tr><tr><td>7</td><td>S30327</td><td>-</td><td>Y12Cr18Ni9Se</td><td>Y1Cr18Ni9Se</td><td>303SeS30323</td><td>SUS303Se</td><td>X12CrNiSe18-94625-303-23-X</td><td>X12CrNiSe18-91.4625</td><td>12X18H10E</td></tr></table>"
        },
        {
            "type": "aside_text",
            "bbox": [
                0.901,
                0.104,
                0.917,
                0.257
            ],
            "angle": 90,
            "content": "GB/T 20878—2024"
        }
    ],
    [
        {
            "type": "table_caption",
            "bbox": [
                0.284,
                0.128,
                0.685,
                0.148
            ],
            "angle": 0,
            "content": "表 C.1 本文件不锈钢牌号与国外不锈钢标准牌号(或近似牌号)对照表 (续)"
        },
        {
            "type": "table",
            "bbox": [
                0.086,
                0.168,
                0.884,
                0.866
            ],
            "angle": 0,
            "content": "<table><tr><td>序号</td><td>统一数字代号 ISC</td><td>曾用代号 ISC</td><td>牌号</td><td>曾用牌号</td><td>美国ASTM A 959TypeUNS</td><td>日本JIS</td><td>国际ISO 15510NameISO number</td><td>欧洲EN 10088-1NameNumber</td><td>ΓOCT 5632</td></tr><tr><td>8</td><td>S30387</td><td>—</td><td>Y12Cr18Ni9Cu3</td><td>—</td><td>—</td><td>SUS303Cu</td><td>X12CrNiCuS18-9-34667-303-76-J</td><td>X12CrNiCuS18-9-31.4667</td><td>—</td></tr><tr><td>9</td><td>S30403</td><td>—</td><td>022Cr19Ni10</td><td>00Cr19Ni10</td><td>304LS30403</td><td>SUS304L</td><td>X2CrNi19-114306-304-03-I</td><td>X2CrNi19-111.4306</td><td>03X18H11</td></tr><tr><td>10</td><td>S30408</td><td>—</td><td>06Cr19Ni10a</td><td>0Cr18Ni9</td><td>304S30400</td><td>SUS304</td><td>X5CrNi18-104301-304-00-I</td><td>X5CrNi18-101.4301</td><td>—</td></tr><tr><td>11</td><td>S30409</td><td>—</td><td>07Cr19Ni10a</td><td>—</td><td>304HS30409</td><td>SUH304H</td><td>X7CrNi18-94948-304-09-I</td><td>X6CrNi18-101.4948</td><td>—</td></tr><tr><td>12</td><td>S30450</td><td>—</td><td>05Cr19Ni10Si2CeNa</td><td>—</td><td>S30415</td><td>—</td><td>X6CrNiSiNCe19-104818-304-15-E</td><td>X6CrNiSiNCe19-101.4818</td><td>—</td></tr><tr><td>13</td><td>S30453</td><td>—</td><td>022Cr19Ni10N</td><td>00Cr18Ni10N</td><td>304LN S30453</td><td>SUS304LN</td><td>X2CrNiN18-94311-304-53-I</td><td>X2CrNiN18-101.4311</td><td>—</td></tr><tr><td>14</td><td>S30458</td><td>—</td><td>06Cr19Ni10N</td><td>0Cr19Ni9N</td><td>304NS30451</td><td>SUS304N1</td><td>X5CrNiN19-94315-304-51-I</td><td>X5CrNiN19-91.4315</td><td>—</td></tr><tr><td>15</td><td>S30478</td><td>—</td><td>06Cr19Ni9NbN</td><td>0Cr19Ni10NbN</td><td>XM-21 S30452</td><td>SUS304N2</td><td>—</td><td>—</td><td>—</td></tr><tr><td>16</td><td>S30480</td><td>—</td><td>06Cr18Ni9Cu2</td><td>0Cr18Ni9Cu2</td><td>—</td><td>SUS304J3</td><td>X6CrNiCu18-9-24567-304-98-X</td><td>(1.4567)</td><td>—</td></tr><tr><td>17</td><td>S30483</td><td>—</td><td>022Cr18Ni9Cu3</td><td>—</td><td>S30430</td><td>—</td><td>X3CrNiCu18-9-44567-304-30-I</td><td>X3CrNiCu18-9-41.4567</td><td>—</td></tr><tr><td>18</td><td>S30488</td><td>—</td><td>06Cr18Ni9Cu3</td><td>0Cr18Ni9Cu3</td><td>—</td><td>SUSXM7</td><td>—</td><td>—</td><td>—</td></tr></table>"
        },
        {
            "type": "page_number",
            "bbox": [
                0.067,
                0.854,
                0.076,
                0.869
            ],
            "angle": 90,
            "content": "41"
        },
        {
            "type": "aside_text",
            "bbox": [
                0.901,
                0.744,
                0.914,
                0.894
            ],
            "angle": 90,
            "content": "GB/T 20878-2024"
        }
    ],
    [
        {
