Repository: batidong/clean

File: GBT 20878-2024不锈钢 牌号及化学成分/content_list_v2.json (part 6 of 8)
[
203</td><td>—</td><td>11.5</td><td>12.6</td><td>12.3</td><td>12.7</td><td>—</td><td>15.0</td><td>0.50</td><td>0.75</td><td>是</td></tr><tr><td>105</td><td>S22582</td><td>019Cr25Ni7Mo4Cu2WN</td><td>7.80</td><td>228</td><td>225</td><td>219</td><td>210</td><td>203</td><td>—</td><td>11.5</td><td>12.6</td><td>12.3</td><td>12.7</td><td>—</td><td>15.0</td><td>0.50</td><td>0.75</td><td>是</td></tr><tr><td>106</td><td>S22584</td><td>022Cr25Ni7Mo3W2CuN</td><td>7.80</td><td>205</td><td>200</td><td>190</td><td>180</td><td>—</td><td>—</td><td>14.0</td><td>14.5</td><td>—</td><td>—</td><td>—</td><td>—</td><td>0.45</td><td>—</td><td>是</td></tr><tr><td>107</td><td>S23043</td><td>022Cr23Ni4MoCuN</td><td>7.80</td><td>200</td><td>194</td><td>186</td><td>180</td><td>172</td><td>—</td><td>13.0</td><td>13.5</td><td>14.0</td><td>14.5</td><td>—</td><td>15.0</td><td>0.50</td><td>0.80</td><td>是</td></tr><tr><td>108</td><td>S25073</td><td>022Cr25Ni7Mo4N</td><td>7.80</td><td>200</td><td>194</td><td>186</td><td>180</td><td>—</td><td>—</td><td>13.0</td><td>13.5</td><td>14.0</td><td>—</td><td>—</td><td>15.0</td><td>0.50</td><td>0.80</td><td>是</td></tr><tr><td>109</td><td>S25203</td><td>022Cr25Ni7Mo4Cu2N</td><td>7.80</td><td>200</td><td>194</td><td>186</td><td>180</td><td>—</td><td>—</td><td>13.0</td><td>13.5</td><td>14.0</td><td>—</td><td>—</td><td>15.0</td><td>0.50</td><td>0.80</td><td>是</td></tr><tr><td>110</td><td>S25554</td><td>03Cr25Ni6Mo3Cu2N</td><td>7.80</td><td>210</td><td>206</td><td>198</td><td>190</td><td>—</td><td>—</td><td>11.0</td><td>12.6</td><td>13.6</td><td>—</td><td>—</td><td>13.5</td><td>0.48</td><td>0.80</td><td>是</td></tr><tr><td>111</td><td>S27073</td><td>022Cr28Ni8Mo4CoN</td><td>7.80</td><td>197</td><td>189</td><td>178</td><td>168</td><td>—</td><td>—</td><td>12.5</td><td>—</td><td>13.5</td><td>—</td><td>—</td><td>12.0</td><td>0.47</td><td>0.80</td><td>是</td></tr><tr><td>112</td><td>S27603</td><td>022Cr25Ni7Mo4WCuN</td><td>7.80</td><td>200</td><td>194</td><td>186</td><td>180</td><td>—</td><td>—</td><td>13.0</td><td>13.5</td><td>14.0</td><td>—</td><td>—</td><td>15.0</td><td>0.50</td><td>0.80</td><td>是</td></tr><tr><td>113</td><td>S29008</td><td>06Cr26Ni4Mo2</td><td>7.80</td><td>200</td><td>194</td><td>186</td><td>180</td><td>—</td><td>—</td><td>—</td><td>—</td><td>—</td><td>—</td><td>—</td><td>—</td><td>—</td><td>—</td><td>是</td></tr><tr><td>114</td><td>S29063</td><td>022Cr29Ni7Mo2MnN</td><td>7.80</td><td>200</td><td>194</td><td>186</td><td>180</td><td>—</td><td>—</td><td>11.5</td><td>12.0</td><td>12.5</td><td>—</td><td>—</td><td>13.0(100℃)</td><td>0.47</td><td>0.80</td><td>是</td></tr><tr><td>115</td><td>S29503</td><td>022Cr28Ni4Mo2N</td><td>7.80</td><td>200</td><td>194</td><td>186</td><td>180</td><td>—</td><td>—</td><td>—</td><td>—</td><td>—</td><td>—</td><td>—</td><td>—</td><td>—</td><td>—</td><td>是</td></tr><tr><td colspan=\"19\">铁素体不锈钢</td></tr><tr><td>116</td><td>S11163</td><td>022Cr11Tia</td><td>7.75</td><td>220</td><td>215</td><td>210</td><td>205</td><td>195</td><td>—</td><td>10.5</td><td>11.0</td><td>11.5</td><td>12.0</td><td>12.0</td><td>25.0</td><td>0.46</td><td>0.60</td><td>是</td></tr><tr><td>117</td><td>S11164</td><td>022Cr11NiNbTi</td><td>7.75</td><td>220</td><td>215</td><td>210</td><td>205</td><td>195</td><td>—</td><td>10.5</td><td>—</td><td>11.5</td><td>—</td><td>—</td><td>30.0</td><td>0.46</td><td>0.60</td><td>是</td></tr><tr><td>118</td><td>S11168</td><td>06Cr11Tia</td><td>7.75</td><td>220</td><td>215</td><td>210</td><td>205</td><td>195</td><td>—</td><td>10.5</td><td>11.0</td><td>11.5</td><td>12.0</td><td>12.0</td><td>25.0(100℃)</td><td>0.46</td><td>0.60</td><td>是</td></tr><tr><td>119</td><td>S11173</td><td>022Cr11NbTia</td><td>7.75</td><td>220</td><td>215</td><td>210</td><td>205</td><td>195</td><td>—</td><td>—</td><td>—</td><td>—</td><td>—</td><td>—</td><td>—</td><td>—</td><td>—</td><td>是</td></tr><tr><td>120</td><td>S11176</td><td>04Cr11Nb</td><td>7.75</td><td>220</td><td>215</td><td>210</td><td>205</td><td>195</td><td>—</td><td>—</td><td>—</td><td>—</td><td>—</td><td>—</td><td>—</td><td>—</td><td>—</td><td>是</td></tr><tr><td>121</td><td>S11203</td><td>022Cr12a</td><td>7.75</td><td>220</td><td>215</td><td>210</td><td>205</td><td>195</td><td>—</td><td>10.6</td><td>—</td><td>—</td><td>—</td><td>12.0</td><td>24.9(100℃)</td><td>0.46</td><td>0.57</td><td>是</td></tr><tr><td>122</td><td>S11213</td><td>022Cr12Nia</td><td>7.75</td><td>220</td><td>215</td><td>210</td><td>205</td><td>195</td><td>—</td><td>10.4</td><td>10.8</td><td>11.2</td><td>11.6</td><td>11.9</td><td>25.0</td><td>0.43</td><td>0.60</td><td>是</td></tr><tr><td>123</td><td>S11306</td><td>06Cr13</td><td>7.75</td><td>220</td><td>215</td><td>210</td><td>205</td><td>195</td><td>—</td><td>10.5</td><td>11.0</td><td>11.5</td><td>12.0</td><td>12.0</td><td>30.0</td><td>0.46</td><td>0.60</td><td>是</td></tr><tr><td>124</td><td>S11348</td><td>06Cr13Ala</td><td>7.75</td><td>220</td><td>215</td><td>210</td><td>205</td><td>195</td><td>—</td><td>10.5</td><td>11.0</td><td>11.5</td><td>12.0</td><td>12.0</td><td>30.0</td><td>0.46</td><td>0.60</td><td>是</td></tr><tr><td>125</td><td>S11468</td><td>06Cr14Ni2MoTi</td><td>7.75</td><td>220</td><td>215</td><td>210</td><td>205</td><td>195</td><td>—</td><td>10.4</td><td>10.8</td><td>11.2</td><td>11.6</td><td>11.9</td><td>30.0</td><td>0.46</td><td>0.60</td><td>是</td></tr><tr><td>126</td><td>S11510</td><td>10Cr15</td><td>7.70</td><td>220</td><td>215</td><td>210</td><td>205</td><td>195</td><td>—</td><td>10.3</td><td>—</td><td>—</td><td>—</td><td>11.9</td><td>26.0(100℃)</td><td>0.46</td><td>0.59</td><td>是</td></tr><tr><td>127</td><td>S11573</td><td>022Cr15NbTi</td><td>7.70</td><td>220</td><td>215</td><td>210</td><td>205</td><td>195</td><td>—</td><td>10.4</td><td>10.8</td><td>11.2</td><td>11.6</td><td>11.9</td><td>30.0</td><td>0.46</td><td>0.60</td><td>是</td></tr><tr><td>128</td><td>S11710</td><td>10Cr17a</td><td>7.70</td><td>220</td><td>215</td><td>210</td><td>205</td><td>195</td><td>—</td><td>10.0</td><td>10.0</td><td>10.5</td><td>10.5</td><td>11.0</td><td>25.0</td><td>0.46</td><td>0.60</td><td>是</td></tr><tr><td>129</td><td>S11717</td><td>Y10Cr17</td><td>7.70</td><td>200</td><td>215</td><td>210</td><td>205</td><td>195</td><td>—</td><td>10.4</td><td>—</td><td>—</td><td>—</td><td>11.4</td><td>26.0(100℃)</td><td>0.46</td><td>0.60</td><td>是</td></tr><tr><td>130</td><td>S11763</td><td>022Cr17NbTi</td><td>7.70</td><td>220</td><td>215</td><td>210</td><td>205</td><td>195</td><td>—</td><td>10.4</td><td>10.8</td><td>11.2</td><td>11.6</td><td>11.9</td><td>20.0</td><td>0.43</td><td>0.70</td><td>是</td></tr><tr><td>131</td><td>S11770</td><td>10Cr17MoNb</td><td>7.70</td><td>220</td><td>215</td><td>210</td><td>205</td><td>195</td><td>—</td><td>11.7</td><td>—</td><td>12.1</td><td>—</td><td>—</td><td>30.0</td><td>0.44</td><td>0.70</td><td>是</td></tr><tr><td>132</td><td>S11775</td><td>04Cr17Nb</td><td>7.70</td><td>220</td><td>215</td><td>210</td><td>205</td><td>195</td><td>—</td><td>10.0</td><td>10.0</td><td>10.5</td><td>10.5</td><td>11.0</td><td>25.0</td><td>0.46</td><td>0.60</td><td>是</td></tr><tr><td>133</td><td>S11790</td><td>10Cr17Mo</td><td>7.70</td><td>220</td><td>215</td><td>210</td><td>205</td><td>195</td><td>—</td><td>11.9</td><td>—</td><td>—</td><td>—</td><td>—</td><td>26.0(100℃)</td><td>0.46</td><td>0.60</td><td>是</td></tr><tr><td>134</td><td>S11798</td><td>06Cr17Mo</td><td>7.70</td><td>220</td><td>215</td><td>210</td><td>205</td><td>195</td><td>—</td><td>10.0</td><td>10.5</td><td>10.5</td><td>10.5</td><td>11.0</td><td>25.0</td><td>0.46</td><td>0.70</td><td>是</td></tr><tr><td>135</td><td>S11862</td><td>019Cr18MoTi</td><td>7.70</td><td>220</td><td>215</td><td>210</td><td>205</td><td>195</td><td>—</td><td>10.0</td><td>10.5</td><td>10.5</td><td>10.5</td><td>11.0</td><td>25.0</td><td>0.46</td><td>0.60</td><td>是</td></tr><tr><td>136</td><td>S11863</td><td>022Cr18Ti</td><td>7.70</td><td>220</td><td>215</td><td>210</td><td>205</td><td>195</td><td>—</td><td>10.0</td><td>10.0</td><td>10.5</td><td>10.5</td><td>11.0</td><td>25.0</td><td>0.46</td><td>0.60</td><td>是</td></tr><tr><td>137</td><td>S11864</td><td>022Cr18NbTi-1</td><td>7.70</td><td>220</td><td>215</td><td>210</td><td>205</td><td>195</td><td>—</td><td>10.0</td><td>10.5</td><td>10.5</td><td>10.5</td><td>11.0</td><td>25.0</td><td>0.46</td><td>0.60</td><td>是</td></tr><tr><td>138</td><td>S11873</td><td>022Cr18NbTi</td><td>7.70</td><td>220</td><td>215</td><td>210</td><td>205</td><td>195</td><td>—</td><td>10.0</td><td>10.5</td><td>10.5</td><td>10.5</td><td>11.0</td><td>25.0</td><td>0.46</td><td>0.60</td><td>是</td></tr><tr><td>139</td><td>S11882</td><td>019Cr18CuNb</td><td>7.70</td><td>220</td><td>215</td><td>210</td><td>205</td><td>195</td><td>—</td><td>10.0</td><td>10.5</td><td>10.5</td><td>10.5</td><td>11.0</td><td>25.0</td><td>0.46</td><td>0.60</td><td>是</td></tr><tr><td>140</td><td>S11892</td><td>019Cr18Mo2Nb</td><td>7.75</td><td>189</td><td>189</td><td>181</td><td>176</td><td>169</td><td>161</td><td>10.6</td><td>10.9</td><td>11.2</td><td>11.4</td><td>11.7</td><td>21.1</td><td>0.39</td><td>0.65</td><td>是</td></tr><tr><td>141</td><td>S11973</td><td>022Cr19NbTi</td><td>7.70</td><td>220</td><td>215</td><td>210</td><td>205</td><td>195</td><td>—</td><td>10.0</td><td>10.5</td><td>10.5</td><td>10.5</td><td>11.0</td><td>25.0</td><td>0.46</td><td>0.60</td><td>是</td></tr><tr><td>142</td><td>S11972</td><td>019Cr19Mo2NbTi</td><td>7.75</td><td>220</td><td>215</td><td>210</td><td>205</td><td>195</td><td>—</td><td>10.4</td><td>10.8</td><td>11.2</td><td>11.6</td><td>11.9</td><td>23.0</td><td>0.43</td><td>0.80</td><td>是</td></tr><tr><td>143</td><td>S12182</td><td>019Cr21CuTi</td><td>7.74</td><td>220</td><td>215</td><td>210</td><td>205</td><td>195</td><td>—</td><td>10.0</td><td>10.2</td><td>10.5</td><td>10.5</td><td>11.0</td><td>21.0</td><td>0.46</td><td>0.60</td><td>是</td></tr><tr><td>144</td><td>S12203</td><td>022Cr22</td><td>7.70</td><td>220</td><td>215</td><td>210</td><td>205</td><td>195</td><td>—</td><td>10.5</td><td>10.8</td><td>11.1</td><td>11.3</td><td>11.6</td><td>22.5</td><td>0.44</td><td>0.62</td><td>是</td></tr><tr><td>145</td><td>S12361</td><td>019Cr23Mo2Ti</td><td>7.73</td><td>220</td><td>215</td><td>210</td><td>205</td><td>195</td><td>—</td><td>10.4</td><td>10.8</td><td>11.2</td><td>11.6</td><td>11.9</td><td>23.0</td><td>0.43</td><td>0.80</td><td>是</td></tr><tr><td>146</td><td>S12362</td><td>019Cr23MoTi</td><td>7.69</td><td>220</td><td>215</td><td>210</td><td>205</td><td>195</td><td>—</td><td>10.4</td><td>10.8</td><td>11.2</td><td>11.6</td><td>11.9</td><td>23.0</td><td>0.43</td><td>0.80</td><td>是</td></tr><tr><td>147</td><td>S12462</td><td>019Cr24Mo2NbTi</td><td>7.75</td><td>220</td><td>215</td><td>210</td><td>205</td><td>195</td><td>—</td><td>10.4</td><td>10.8</td><td>11.2</td><td>11.6</td><td>11.9</td><td>23.0</td><td>0.43</td><td>0.80</td><td>是</td></tr><tr><td>148</td><td>S12550</td><td>16Cr25Na</td><td>7.70</td><td>220</td><td>215</td><td>210</td><td>205</td><td>195</td><td>—</td><td>—</td><td>10.0</td><td>—</td><td>11.0</td><td>—</td><td>17.0</td><td>0.50</td><td>0.70</td><td>是</td></tr><tr><td>149</td><td>S12562</td><td>019Cr25Mo4Ni4NbTi</td><td>7.80</td><td>220</td><td>215</td><td>210</td><td>205</td><td>195</td><td>—</td><td>11.0</td><td>11.0</td><td>—</td><td>11.5</td><td>—</td><td>22.0</td><td>0.40</td><td>—</td><td>是</td></tr><tr><td>150</td><td>S12763</td><td>022Cr27Mo4Ni2NbTi</td><td>7.75</td><td>220</td><td>215</td><td>210</td><td>205</td><td>195</td><td>—</td><td>11.0</td><td>—</td><td>—</td><td>—</td><td>—</td><td>—</td><td>—</td><td>—</td><td>是</td></tr><tr><td>151</td><td>S12791</td><td>008Cr27Mo</td><td>7.67</td><td>220</td><td>215</td><td>210</td><td>205</td><td>195</td><td>—</td><td>—</td><td>—</td><td>—</td><td>—</td><td>—</td><td>18.4(100℃)</td><td>0.46</td><td>0.64</td><td>是</td></tr><tr><td>152</td><td>S12871</td><td>012Cr28Ni4Mo2NbAl</td><td>7.70</td><td>220</td><td>215</td><td>210</td><td>205</td><td>195</td><td>—</td><td>—</td><td>—</td><td>—</td><td>—</td><td>—</td><td>—</td><td>—</td><td>—</td><td>是</td></tr><tr><td>153</td><td>S12963</td><td>022Cr29Mo4NbTi</td><td>7.67</td><td>220</td><td>215</td><td>210</td><td>205</td><td>195</td><td>—</td><td>—</td><td>—</td><td>—</td><td>—</td><td>—</td><td>—</td><td>—</td><td>—</td><td>是</td></tr><tr><td>154</td><td>S12990</td><td>008Cr29Mo4</td><td>7.70</td><td>220</td><td>215</td><td>210</td><td>205</td><td>195</td><td>—</td><td>—</td><td>—</td><td>—</td><td>—</td><td>—</td><td>—</td><td>—</td><td>—</td><td>是</td></tr><tr><td>155</td><td>S12991</td><td>008Cr29Mo4Ni2</td><td>7.70</td><td>220</td><td>215</td><td>210</td><td>205</td><td>195</td><td>—</td><td>9.4</td><td>—</td><td>—</td><td>—</td><td>—</td><td>16.2(100℃)</td><td>0.45</td><td>—</td><td>是</td></tr><tr><td>156</td><td>S13091</td><td>008Cr30Mo2</td><td>7.64</td><td>220</td><td>215</td><td>210</td><td>205</td><td>195</td><td>—</td><td>9.7</td><td>—</td><td>—</td><td>—</td><td>—</td><td>17.8(100℃)</td><td>0.46</td><td>0.56</td><td>是</td></tr><tr><td colspan=\"19\">马氏体不锈钢</td></tr><tr><td>157</td><td>S40310a</td><td>12Cr12a</td><td>7.75</td><td>200</td><td>195</td><td>185</td><td>175</td><td>170</td><td>—</td><td>9.9</td><td>—</td><td>10.1</td><td>—</td><td>11.5</td><td>24.2(100℃)</td><td>0.46</td><td>0.57</td><td>是</td></tr><tr><td>158</td><td>S41010a</td><td>12Cr13a</td><td>7.75</td><td>215</td><td>212</td><td>205</td><td>200</td><td>190</td><td>180</td><td>10.5</td><td>11.0</td><td>11.5</td><td>12.0</td><td>12.2</td><td>30.0</td><td>0.46</td><td>0.60</td><td>是</td></tr><tr><td>159</td><td>S41036</td><td>06Cr13Mn</td><td>7.75</td><td>215</td><td>212</td><td>205</td><td>200</td><td>190</td><td>—</td><td>9.7</td><td>10.7</td><td>11.3</td><td>11.8</td><td>12.2</td><td>17.8</td><td>0.46</td><td>0.58</td><td>是</td></tr><tr><td>160</td><td>S41092</td><td>13Cr13Moa</td><td>7.75</td><td>215</td><td>212</td><td>205</td><td>200</td><td>190</td><td>—</td><td>—</td><td>—</td><td>—</td><td>—</td><td>—</td><td>—</td><td>—</td><td>—</td><td>是</td></tr><tr><td>161</td><td>S41595</td><td>04Cr13Ni5Mo</td><td>7.79</td><td>200</td><td>195</td><td>185</td><td>175</td><td>170</td><td>—</td><td>10.5</td><td>10.9</td><td>11.3</td><td>11.6</td><td>—</td><td>16.3</td><td>0.46</td><td>0.60</td><td>是</td></tr><tr><td>162</td><td>S41617</td><td>Y12Cr13</td><td>7.78</td><td>215</td><td>212</td><td>205</td><td>200</td><td>190</td><td>—</td><td>10.5</td><td>11.0</td><td>11.5</td><td>12.0</td><td>—</td><td>30.0</td><td>0.46</td><td>0.60</td><td>是</td></tr><tr><td>163</td><td>S42020a</td><td>20Cr13a</td><td>7.75</td><td>215</td><td>212</td><td>205</td><td>200</td><td>190</td><td>180</td><td>10.5</td><td>11.0</td><td>11.5</td><td>12.0</td><td>12.0</td><td>30.0</td><td>0.46</td><td>0.60</td><td>是</td></tr><tr><td>164</td><td>S42030</td><td>30Cr13</td><td>7.75</td><td>215</td><td>212</td><td>205</td><td>200</td><td>190</td><td>—</td><td>10.5</td><td>11.0</td><td>11.5</td><td>12.0</td><td>—</td><td>30.0</td><td>0.46</td><td>0.55</td><td>是</td></tr><tr><td>165</td><td>S42040</td><td>40Cr13</td><td>7.75</td><td>215</td><td>212</td><td>205</td><td>200</td><td>190</td><td>180</td><td>10.5</td><td>11.0</td><td>11.0</td><td>11.5</td><td>12.0</td><td>30.0</td><td>0.46</td><td>0.55</td><td>是</td></tr><tr><td>166</td><td>S42037</td><td>Y30Cr13</td><td>7.78</td><td>215</td><td>212</td><td>205</td><td>200</td><td>190</td><td>—</td><td>10.5</td><td>—</td><td>11.5</td><td>—</td><td>—</td><td>30.0</td><td>0.46</td><td>0.55</td><td>是</td></tr><tr><td>167</td><td>S42060</td><td>65Cr13</td><td>7.76</td><td>227</td><td>225</td><td>219</td><td>210</td><td>203</td><td>192</td><td>11.0</td><td>11.6</td><td>12.0</td><td>12.3</td><td>12.6</td><td>22.6</td><td>0.42</td><td>0.51</td><td>是</td></tr><tr><td>168</td><td>S42090</td><td>70Cr13Mo</td><td>7.81</td><td>235</td><td>232</td><td>226</td><td>218</td><td>210</td><td>201</td><td>11.0</td><td>11.5</td><td>11.9</td><td>12.2</td><td>12.5</td><td>14.7</td><td>0.39</td><td>0.53</td><td>是</td></tr><tr><td>169</td><td>S42096</td><td>60Cr13Mo</td><td>7.70</td><td>215</td><td>212</td><td>205</td><td>200</td><td>190</td><td>—</td><td>10.5</td><td>11.0</td><td>11.2</td><td>12.0</td><td>—</td><td>30.0</td><td>0.46</td><td>0.62</td><td>是</td></tr><tr><td>170</td><td>S42097</td><td>32Cr13Mo</td><td>7.70</td><td>215</td><td>212</td><td>205</td><td>200</td><td>190</td><td>—</td><td>10.5</td><td>10.9</td><td>11.2</td><td>11.7</td><td>11.9</td><td>30.0</td><td>0.46</td><td>0.62</td><td>是</td></tr><tr><td>171</td><td>S42099</td><td>50Cr15MoV</td><td>7.70</td><td>215</td><td>212</td><td>205</td><td>200</td><td>190</td><td>—</td><td>10.5</td><td>11.0</td><td>11.0</td><td>11.5</td><td>—</td><td>30.0</td><td>0.46</td><td>0.65</td><td>是</td></tr><tr><td>172</td><td>S42210a</td><td>13Cr11Ni2W2MoVa</td><td>7.80</td><td>200</td><td>195</td><td>185</td><td>175</td><td>170</td><td>—</td><td>9.3</td><td>10.3</td><td>10.8</td><td>11.3</td><td>11.7</td><td>20.9</td><td>0.48</td><td>—</td><td>是</td></tr><tr><td>173</td><td>S43110a</td><td>14Cr17Ni2a</td><td>7.75</td><td>200</td><td>195</td><td>185</td><td>175</td><td>170</td><td>—</td><td>10.0</td><td>10.0</td><td>—</td><td>11.0</td><td>12.4</td><td>21.0</td><td>0.46</td><td>0.72</td><td>是</td></tr><tr><td>174</td><td>S43120a</td><td>17Cr16Ni2a</td><td>7.75</td><td>215</td><td>212</td><td>205</td><td>200</td><td>190</td><td>—</td><td>10.0</td><td>10.5</td><td>10.5</td><td>10.5</td><td>11.0</td><td>25.0</td><td>0.46</td><td>0.70</td><td>是</td></tr><tr><td>175</td><td>S44070</td><td>68Cr17</td><td>7.70</td><td>200</td><td>195</td><td>185</td><td>175</td><td>170</td><td>—</td><td>10.2</td><td>—</td><td>—</td><td>—</td><td>11.7</td><td>24.2(100℃)</td><td>0.46</td><td>0.60</td><td>是</td></tr><tr><td>176</td><td>S44080</td><td>85Cr17</td><td>7.70</td><td>200</td><td>195</td><td>185</td><td>175</td><td>170</td><td>—</td><td>10.2</td><td>—</td><td>—</td><td>—</td><td>11.9</td><td>24.2(100℃)</td><td>0.46</td><td>0.60</td><td>是</td></tr><tr><td>177</td><td>S44090a</td><td>95Cr18</td><td>7.70</td><td>200</td><td>195</td><td>185</td><td>175</td><td>170</td><td>—</td><td>10.5</td><td>11.0</td><td>11.0</td><td>11.5</td><td>12.0</td><td>29.3</td><td>0.48</td><td>0.60</td><td>是</td></tr><tr><td>178</td><td>S44096</td><td>108Cr17</td><td>7.70</td><td>200</td><td>195</td><td>185</td><td>175</td><td>170</td><td>—</td><td>10.2</td><td>—</td><td>—</td><td>—</td><td>11.7</td><td>24.2(100℃)</td><td>0.46</td><td>0.60</td><td>是</td></tr><tr><td>179</td><td>S44097</td><td>Y108Cr17</td><td>7.70</td><td>200</td><td>195</td><td>185</td><td>175</td><td>170</td><td>—</td><td>10.1</td><td>—</td><td>—</td><td>—</td><td>—</td><td>24.2</td><td>0.46</td><td>0.60</td><td>是</td></tr><tr><td>180</td><td>S44098</td><td>102Cr17Mo</td><td>7.70</td><td>215</td><td>212</td><td>205</td><td>200</td><td>190</td><td>—</td><td>10.4</td><td>10.8</td><td>11.2</td><td>11.6</td><td>11.6</td><td>15.0</td><td>0.43</td><td>0.80</td><td>是</td></tr><tr><td>181</td><td>S44099</td><td>90Cr18MoV</td><td>7.70</td><td>215</td><td>212</td><td>205</td><td>200</td><td>190</td><td>—</td><td>10.4</td><td>10.8</td><td>11.2</td><td>11.6</td><td>11.6</td><td>15.0</td><td>0.43</td><td>0.80</td><td>是</td></tr><tr><td colspan=\"19\">沉淀硬化不锈钢</td></tr><tr><td>182</td><td>S51290a</td><td>022Cr12Ni9Cu2NbTia</td><td>7.70</td><td>200</td><td>195</td><td>185</td><td>175</td><td>170</td><td>—</td><td>10.6</td><td>—</td><td>—</td><td>—</td><td>12.0</td><td>17.2</td><td>0.46</td><td>0.90</td><td>是</td></tr><tr><td>183</td><td>S51380</td><td>04Cr13Ni8Mo2Al</td><td>7.76</td><td>195</td><td>192</td><td>186</td><td>180</td><td>172</td><td>167</td><td>10.4</td><td>10.8</td><td>11.2</td><td>11.3</td><td>11.9</td><td>14.0(100℃)</td><td>—</td><td>1.00</td><td>是</td></tr><tr><td>184</td><td>S51525a</td><td>06Cr15Ni25Ti2MoAlVBa</td><td>7.92</td><td>196</td><td>192</td><td>186</td><td>180</td><td>172</td><td>167</td><td>17.0</td><td>17.5</td><td>18.7</td><td>18.0</td><td>18.2</td><td>15.1(150℃)</td><td>0.46</td><td>0.91</td><td>无</td></tr><tr><td>185</td><td>S51550</td><td>05Cr15Ni5Cu4Nb</td><td>7.78</td><td>195</td><td>192</td><td>186</td><td>180</td><td>172</td><td>167</td><td>10.8</td><td>10.8</td><td>11.2</td><td>11.3</td><td>12.0</td><td>—</td><td>0.46</td><td>0.98</td><td>是</td></tr><tr><td>186</td><td>S51570a</td><td>07Cr15Ni7Mo2Ala</td><td>7.80</td><td>190</td><td>186</td><td>179</td><td>172</td><td>165</td><td>158</td><td>10.5</td><td>—</td><td>—</td><td>—</td><td>11.8</td><td>18.0</td><td>0.46</td><td>0.80</td><td>是</td></tr><tr><td>187</td><td>S51740a</td><td>05Cr17Ni4Cu4Nba</td><td>7.78</td><td>200</td><td>195</td><td>185</td><td>175</td><td>170</td><td>—</td><td>11.1</td><td>11.5</td><td>11.8</td><td>12.2</td><td>12.6</td><td>16.0</td><td>0.50</td><td>0.71</td><td>是</td></tr><tr><td>188</td><td>S51750</td><td>09Cr17Ni5Mo3N</td><td>—</td><td>200</td><td>195</td><td>185</td><td>175</td><td>170</td><td>—</td><td>17.3</td><td>—</td><td>17.6</td><td>17.8</td><td>18.0</td><td>14.5</td><td>—</td><td>0.79</td><td>是</td></tr><tr><td>189</td><td>S51770a</td><td>07Cr17Ni7Ala</td><td>7.81</td><td>200</td><td>195</td><td>185</td><td>175</td><td>170</td><td>—</td><td>13.0</td><td>13.5</td><td>14.0</td><td>—</td><td>—</td><td>16.0</td><td>0.50</td><td>0.80</td><td>是</td></tr><tr><td>190</td><td>S51778</td><td>06Cr17Ni7AlTia</td><td>7.81</td><td>200</td><td>195</td><td>185</td><td>175</td><td>170</td><td>—</td><td>—</td><td>—</td><td>—</td><td>—</td><td>—</td><td>—</td><td>—</td><td>—</td><td>是</td></tr><tr><td colspan=\"19\">a可作耐热钢使用。</td></tr></table>",
                "table_type": "complex_table",
                "table_nest_level": 1
            },
            "bbox": [
                85,
                324,
                883,
                868
            ]
        },
        {
            "type": "page_number",
            "content": {
                "page_number_content": [
                    {
                        "type": "text",
                        "content": "29 "
                    }
                ]
            },
            "bbox": [
                66,
                853,
                74,
                868
            ]
        },
        {
            "type": "page_aside_text",
            "content": {
                "page_aside_text_content": [
                    {
                        "type": "text",
                        "content": "GB/T 20878-2024 "
                    }
                ]
            },
            "bbox": [
                900,
                742,
                913,
                892
            ]
        }
    ],
    [
        {
            "type": "table",
            "content": {
                "image_source": {
                    "path": "images/"
                },
                "table_caption": [],
                "table_footnote": [],
                "html": "",
                "table_type": "simple_table",
                "table_nest_level": 1
            },
            "bbox": [
                84,
                151,
                885,
                880
            ]
        },
        {
            "type": "page_number",
            "content": {
                "page_number_content": [
                    {
                        "type": "text",
                        "content": "30 "
                    }
                ]
            },
            "bbox": [
                67,
                124,
                76,
                142
            ]
        },
        {
            "type": "page_aside_text",
            "content": {
                "page_aside_text_content": [
                    {
                        "type": "text",
                        "content": "GB/T 20878—2024 "
                    }
                ]
            },
            "bbox": [
                900,
                102,
                915,
                253
            ]
        }
    ],
    [
        {
            "type": "table",
            "content": {
                "image_source": {
                    "path": "images/"
                },
                "table_caption": [],
                "table_footnote": [],
                "html": "",
                "table_type": "simple_table",
                "table_nest_level": 1
            },
            "bbox": [
                85,
                166,
                883,
                890
            ]
        },
        {
            "type": "page_number",
            "content": {
                "page_number_content": [
                    {
                        "type": "text",
                        "content": "31 "
                    }
                ]
            },
            "bbox": [
                67,
                853,
                76,
                868
            ]
        },
        {
            "type": "page_aside_text",
            "content": {
                "page_aside_text_content": [
                    {
                        "type": "text",
                        "content": "GB/T 20878-2024 "
                    }
                ]
            },
            "bbox": [
                900,
                742,
                913,
                892
            ]
        }
    ],
    [
        {
            "type": "table",
            "content": {
                "image_source": {
                    "path": "images/"
                },
                "table_caption": [],
                "table_footnote": [],
                "html": "",
                "table_type": "simple_table",
                "table_nest_level": 1
            },
            "bbox": [
                85,
                152,
                884,
                878
            ]
        },
        {
            "type": "page_number",
            "content": {
                "page_number_content": [
                    {
                        "type": "text",
                        "content": "32 "
                    }
                ]
            },
            "bbox": [
                67,
                126,
                76,
                142
            ]
        },
        {
            "type": "page_aside_text",
            "content": {
                "page_aside_text_content": [
                    {
                        "type": "text",
                        "content": "GB/T 20878—2024 "
                    }
                ]
            },
            "bbox": [
                900,
                102,
                915,
                253
            ]
        }
    ],
    [
        {
            "type": "table",
            "content": {
                "image_source": {
                    "path": "images/"
                },
                "table_caption": [],
                "table_footnote": [],
                "html": "",
                "table_type": "simple_table",
                "table_nest_level": 1
            },
            "bbox": [
                85,
                166,
                883,
                890
            ]
        },
        {
            "type": "page_number",
            "content": {
                "page_number_content": [
                    {
                        "type": "text",
                        "content": "33 "
                    }
                ]
            },
            "bbox": [
                67,
                853,
                74,
                868
            ]
        },
        {
            "type": "page_aside_text",
            "content": {
                "page_aside_text_content": [
                    {
                        "type": "text",
                        "content": "GB/T 20878-2024 "
                    }
                ]
            },
            "bbox": [
                900,
                742,
                913,
                892
            ]
        }
    ],
    [
        {
            "type": "table",
            "content": {
                "image_source": {
                    "path": "images/"
                },
                "table_caption": [],
                "table_footnote": [],
                "html": "",
                "table_type": "simple_table",
                "table_nest_level": 1
            },
            "bbox": [
                84,
                152,
                883,
                875
            ]
        },
        {
            "type": "page_header",
            "content": {
                "page_header_content": [
                    {
                        "type": "text",
                        "content": "5 "
                    }
                ]
            },
            "bbox": [
                191,
                26,
                213,
                55
            ]
        },
        {
            "type": "page_number",
            "content": {
                "page_number_content": [
                    {
                        "type": "text",
                        "content": "34 "
                    }
                ]
            },
            "bbox": [
                67,
                124,
                76,
                142
            ]
        },
        {
            "type": "page_aside_text",
            "content": {
                "page_aside_text_content": [
                    {
                        "type": "text",
                        "content": "GB/T 20878—2024 "
                    }
                ]
            },
            "bbox": [
                900,
                102,
                913,
                253
            ]
        }
    ],
    [
        {
            "type": "table",
            "content": {
                "image_source": {
                    "path": "images/"
                },
                "table_caption": [],
                "table_footnote": [],
                "html": "",
                "table_type": "simple_table",
                "table_nest_level": 1
            },
            "bbox": [
                85,
                166,
                883,
                858
            ]
        },
        {
            "type": "page_number",
            "content": {
                "page_number_content": [
                    {
                        "type": "text",
                        "content": "35 "
                    }
                ]
            },
            "bbox": [
                67,
                853,
                78,
                870
            ]
        },
        {
            "type": "page_aside_text",
            "content": {
                "page_aside_text_content": [
                    {
                        "type": "text",
                        "content": "GB/T 20878—2024 "
                    }
                ]
            },
            "bbox": [
                900,
                742,
                915,
                892
            ]
        }
    ],
    [
        {
            "type": "table",
            "content": {
                "image_source": {
                    "path": "images/"
                },
                "table_caption": [],
                "table_footnote": [],
                "html": "",
                "table_type": "simple_table",
                "table_nest_level": 1
            },
            "bbox": [
                84,
                151,
                885,
                880
            ]
        },
        {
            "type": "page_number",
            "content": {
                "page_number_content": [
                    {
                        "type": "text",
                        "content": "36 "
                    }
                ]
            },
            "bbox": [
                67,
                124,
                78,
                144
            ]
        },
        {
            "type": "page_aside_text",
            "content": {
                "page_aside_text_content": [
                    {
                        "type": "text",
                        "content": "GB/T 20878—2024 "
                    }
                ]
            },
            "bbox": [
                900,
                102,
                915,
                255
            ]
        }
    ],
    [
        {
            "type": "table",
            "content": {
                "image_source": {
                    "path": "images/"
                },
                "table_caption": [],
                "table_footnote": [],
                "html": "",
                "table_type": "simple_table",
                "table_nest_level": 1
            },
            "bbox": [
                85,
                166,
                883,
                890
            ]
        },
        {
            "type": "page_number",
            "content": {
                "page_number_content": [
                    {
                        "type": "text",
                        "content": "37 "
                    }
                ]
            },
            "bbox": [
                67,
                853,
                76,
                870
            ]
        },
        {
            "type": "page_aside_text",
            "content": {
                "page_aside_text_content": [
                    {
                        "type": "text",
                        "content": "GB/T 20878-2024 "
                    }
                ]
            },
            "bbox": [
                900,
                742,
                913,
                892
            ]
        }
    ],
    [
        {
            "type": "table",
            "content": {
                "image_source": {
                    "path": "images/"
                },
                "table_caption": [],
                "table_footnote": [],
                "html": "",
                "table_type": "simple_table",
                "table_nest_level": 1
            },
            "bbox": [
                85,
                152,
                883,
                838
            ]
        },
        {
            "type": "page_number",
            "content": {
                "page_number_content": [
                    {
                        "type": "text",
                        "content": "38 "
                    }
                ]
            },
            "bbox": [
                67,
                126,
                76,
                142
            ]
        },
        {
            "type": "page_aside_text",
            "content": {
                "page_aside_text_content": [
                    {
                        "type": "text",
                        "content": "GB/T 20878—2024 "
                    }
                ]
            },
            "bbox": [
                900,
                102,
                913,
                253
            ]
        }
    ],
    [
        {
            "type": "table",
            "content": {
                "image_source": {
                    "path": "images/"
                },
                "table_caption": [],
                "table_footnote": [],
                "html": "",
                "table_type": "simple_table",
                "table_nest_level": 1
            },
            "bbox": [
                85,
                166,
                883,
                890
            ]
        },
        {
            "type": "page_header",
            "content": {
                "page_header_content": [
                    {
                        "type": "text",
                        "content": "# "
                    }
                ]
            },
            "bbox": [
                346,
                0,
                368,
                28
            ]
        },
        {
            "type": "page_number",
            "content": {
                "page_number_content": [
                    {
                        "type": "text",
                        "content": "39 "
                    }
                ]
            },
            "bbox": [
                67,
                853,
                74,
                870
            ]
        },
        {
            "type": "page_aside_text",
            "content": {
                "page_aside_text_content": [
                    {
                        "type": "text",
                        "content": "GB/T 20878—2024 "
                    }
                ]
            },
            "bbox": [
                900,
                742,
                915,
                892
            ]
        }
    ],
    [
        {
            "type": "title",
            "content": {
                "title_content": [
                    {
                        "type": "text",
                        "content": "附录C "
                    }
                ],
                "level": 1
            },
            "bbox": [
                454,
                141,
                517,
                161
            ]
        },
        {
            "type": "title",
            "content": {
                "title_content": [
                    {
                        "type": "text",
                        "content": "（资料性）"
                    }
                ],
                "level": 1
            },
            "bbox": [
                459,
                168,
                511,
                189
            ]
        },
        {
            "type": "title",
            "content": {
                "title_content": [
                    {
                        "type": "text",
                        "content": "本文件不锈钢牌号与国外不锈钢标准牌号（或近似牌号）对照表"
                    }
                ],
                "level": 1
            },
            "bbox": [
                315,
                194,
                654,
                215
            ]
        },
        {
            "type": "paragraph",
            "content": {
                "paragraph_content": [
                    {
                        "type": "text",
                        "content": "表 C.1 给出了本文件不锈钢牌号与国外不锈钢标准牌号 (或近似牌号) 对照表。"
                    }
                ]
            },
            "bbox": [
                109,
                233,
                530,
                255
            ]
        },
        {
            "type": "table",
            "content": {
                "image_source": {
                    "path": "images/ab62655f73704dcc7c039a1ceb9af389534b00d27e377d18a9d431ef1f31b007.jpg"
                },
                "table_caption": [
                    {
                        "type": "text",
                        "content": "表 C.1 本文件不锈钢牌号与国外不锈钢标准牌号 (或近似牌号) 对照表"
                    }
                ],
                "table_footnote": [],
