Repository: batidong/clean

File: GBT 20878-2024不锈钢 牌号及化学成分/full.md (part 1 of 4)
# 不锈钢 牌号及化学成分

# Stainless steels—Designation and chemical composition

2024-07-24 发布

2025-02-01 实施

# 不锈钢 牌号及化学成分

# 1 范围

本文件规定了不锈钢的牌号和统一数字代号及其化学成分，给出了部分牌号的物理性能、牌号和统一数字代号与国外标准牌号(或近似牌号)对照表等。

本文件规定的不锈钢的牌号和统一数字代号及其化学成分适用于指导不锈钢(包括钢锭和半成品)产品标准的制修订。

注：本文件中表示不锈钢的化学成分组成的各元素含量均用质量分数表示。

# 2 规范性引用文件

下列文件中的内容通过文中的规范性引用而构成本文件必不可少的条款。其中，注日期的引用文件，仅该日期对应的版本适用于本文件；不注日期的引用文件，其最新版本(包括所有的修改单)适用于本文件。

GB/T8170 数值修约规则与极限数值的表示和判定

# 3 术语和定义

下列术语和定义适用于本文件。

3.1

不锈钢 stainless steel

铬含量至少为 $10.5\%$ （质量分数），且碳含量不大于 $1.2\%$ （质量分数）的钢。

注：不锈钢按主要特性分为耐蚀钢、耐热钢和抗蠕变钢。

3.2

奥氏体不锈钢 austenitic stainless steel

基体以面心立方晶体结构的奥氏体组织为主，主要通过冷加工或氮合金化使其强化的不锈钢。

3.3

奥氏体-铁素体(双相)不锈钢 austenitic-ferriticDuplex)stainlesssteel

基体兼有奥氏体和铁素体两相组织（其中较少相的含量至少为 $25\%$ ），能通过冷加工使其强化的不锈钢。

3.4

铁素体不锈钢 ferritic stainless steel

基体以体心立方晶体结构的铁素体组织为主，一般不能通过热处理硬化，但冷加工能使其轻微强化的不锈钢。

3.5

马氏体不锈钢 martensitic stainless steel

基体以畸变体心立方晶体结构的马氏体组织为主，能通过热处理调整其力学性能的不锈钢。

3.6

沉淀硬化不锈钢 precipitation hardening stainless steel

基体以马氏体或奥氏体组织为主，并能通过沉淀硬化(又称时效硬化)处理使其硬(强)化的不锈钢。

# 4 确定化学成分极限值的一般准则

# 4.1 碳

碳含量大于或等于 $0.04\%$ 时，推荐取两位小数；碳含量等于或小于 $0.030\%$ 时，推荐取三位小数。

# 4.2 硅

除非作为合金元素，管材及其相关产品硅含量宜不大于 $0.75\%$ ，长条材和锻件硅含量宜不大于 $1.00\%$ ；对于同时生产长条材和扁平产品的牌号宜选用硅含量不大于 $1.00\%$ 。选用较低极限值还是较高极限值由具体产品技术要求确定。

# 4.3 锰

奥氏体不锈钢(除Cr-Mn-Ni或Cr-Mn-Ni-N钢外)锰含量宜不大于 $2.00\%$ ；其他类型不锈钢锰含量宜不大于 $1.00\%$ ；但不包括含高硫或硒的易切削钢或需提高氮固溶度的钢。

# 4.4 磷

除非有特殊技术要求规定用较低的极限值，奥氏体不锈钢磷含量宜不大于 $0.045\%$ ，其他类型不锈钢磷含量宜不大于 $0.040\%$ ；但不包括易切削钢。

注：某些 Cr-Mn-Ni 或 Cr-Mn-Ni-N 不锈钢的磷含量可不大于 $0.060\%$ 。

# 4.5 硫

除非有特殊技术要求规定用较低的极限值，各类型不锈钢硫含量宜不大于 $0.030\%$ ，但不包括易切削钢。

# 4.6 镍

除非特殊技术要求较宽的成分范围(一般含量较高),镍含量上下限范围宜不大于 $3\%$ 。

# 4.7 铬

铬含量上下限范围宜为 $2\%$ ，但最大不大于 $3\%$ 。

# 4.8 钼

除非特殊技术要求较宽的成分范围，各类型含钼不锈钢钼含量上下限范围宜不大于 $1\%$ 。

# 4.9 铜

作为合金元素的铜，其含量宜规定上下限。

# 4.10 氮

作为合金元素的氮，其含量宜规定上下限。

# 4.11 铌和钽

除非有特殊用途要求标明钮，同时列入铌和钽两个元素时，推荐只列入铌元素。

注：Cb(columbium)和Nb(niobium)表示的是同一种铌元素，本文件用Nb(niobium)。

# 5 牌号和统一数字代号表示方法

5.1 不锈钢牌号表示方法应符合附录A中A.1的规定。  
5.2 不锈钢牌号的统一数字代号应符合A.2的规定。  
5.3 每一个统一数字代号只适用于一个标准牌号；反之，每一个标准牌号只对应于一个统一数字代号。当标准牌号取消后，一般情况下，原对应的统一数字代号不再分配给另一个标准牌号。

注：不锈钢标准牌号的统一数字代号体系由本文件归口的委员会(SAC/TC183/SC2)负责统一编制和管理。

# 6 不锈钢牌号和统一数字代号及其化学成分与应用

6.1 不锈钢按冶金学特征分为五类：奥氏体钢、奥氏体-铁素体(双相)钢、铁素体钢、马氏体钢和沉淀硬化钢。各类型不锈钢牌号和统一数字代号及其化学成分列入表 $1\sim$ 表5中。

a）表1为奥氏体不锈钢牌号和统一数字代号及其化学成分。  
b）表2为奥氏体-铁素体(双相)不锈钢牌号和统一数字代号及其化学成分。  
c）表3为铁素体不锈钢牌号和统一数字代号及其化学成分。  
d) 表4为马氏体不锈钢牌号和统一数字代号及其化学成分。  
e）表5为沉淀硬化不锈钢牌号和统一数字代号及其化学成分。

6.2 本文件中不锈钢牌号的化学成分是依据第4章确定的每个元素化学成分极限值的一般准则确定的。由于特殊的技术原因，同一不锈钢牌号的化学成分在各产品标准中成分要求会有小的变化。允许在产品标准或技术协议中适当调整化学成分范围，或对残余元素、有害杂质元素含量作特殊限制要求，但此时应保持原牌号及统一数字代号不变，不应因成分调整产生新的牌号。如果可能，同一牌号在各不锈钢产品标准之间化学成分宜统一。  
6.3 本文件不能单独用于订货。本文件中不锈钢牌号的化学成分在被产品标准或技术协议采用之前，不作为对任何产品化学成分的要求。  
6.4 本文件部分不锈钢牌号的物理性能参数见附录B。  
6.5 本文件不锈钢牌号和统一数字代号与国外标准牌号(或近似牌号)的对照表见附录C。

表 1 奥氏体不锈钢牌号和统一数字代号及其化学成分  

<table><tr><td rowspan="2">序号</td><td rowspan="2">统一数字代号ISC</td><td rowspan="2">牌 号</td><td colspan="11">化学成分(质量分数)/%</td></tr><tr><td>C</td><td>Si</td><td>Mn</td><td>P</td><td>S</td><td>Ni</td><td>Cr</td><td>Mo</td><td>Cu</td><td>N</td><td>其他元素</td></tr><tr><td>1</td><td>S30103</td><td>022Cr17Ni7</td><td>0.030</td><td>1.00</td><td>2.00</td><td>0.045</td><td>0.030</td><td>5.00~8.00</td><td>16.00~18.00</td><td>-</td><td>-</td><td>0.20</td><td>-</td></tr><tr><td>2</td><td>S30110</td><td>12Cr17Ni7</td><td>0.15</td><td>1.00</td><td>2.00</td><td>0.045</td><td>0.030</td><td>6.00~8.00</td><td>16.00~18.00</td><td>-</td><td>-</td><td>0.10</td><td>-</td></tr><tr><td>3</td><td>S30153</td><td>022Cr17Ni7N</td><td>0.030</td><td>1.00</td><td>2.00</td><td>0.045</td><td>0.030</td><td>5.00~8.00</td><td>16.00~18.00</td><td>-</td><td>-</td><td>0.07~0.20</td><td>-</td></tr><tr><td>4</td><td>S30210a</td><td>12Cr18Ni9a</td><td>0.15</td><td>1.00</td><td>2.00</td><td>0.045</td><td>0.030</td><td>8.00~10.00</td><td>17.00~19.00</td><td>-</td><td>-</td><td>0.10</td><td>-</td></tr><tr><td>5</td><td>S30240a</td><td>12Cr18Ni9Si3a</td><td>0.15</td><td>2.00~3.00</td><td>2.00</td><td>0.045</td><td>0.030</td><td>8.00~10.00</td><td>17.00~19.00</td><td>-</td><td>-</td><td>0.10</td><td>-</td></tr><tr><td>6</td><td>S30317</td><td>Y12Cr18Ni9</td><td>0.15</td><td>1.00</td><td>2.00</td><td>0.200</td><td>≥0.15</td><td>8.00~10.00</td><td>17.00~19.00</td><td>0.60</td><td>-</td><td>-</td><td>-</td></tr><tr><td>7</td><td>S30327</td><td>Y12Cr18Ni9Se</td><td>0.15</td><td>1.00</td><td>2.00</td><td>0.200</td><td>0.060</td><td>8.00~10.00</td><td>17.00~19.00</td><td>-</td><td>-</td><td>-</td><td>Se≥0.15</td></tr><tr><td>8</td><td>S30387</td><td>Y12Cr18Ni9Cu3</td><td>0.15</td><td>1.00</td><td>3.00</td><td>0.200</td><td>≥0.15</td><td>8.00~10.00</td><td>17.00~19.00</td><td>-</td><td>1.50~3.50</td><td>-</td><td>-</td></tr><tr><td>9</td><td>S30403</td><td>022Cr19Ni10</td><td>0.030</td><td>1.00</td><td>2.00</td><td>0.045</td><td>0.030</td><td>8.00~12.00</td><td>18.00~20.00</td><td>-</td><td>-</td><td>-</td><td>-</td></tr><tr><td>10</td><td>S30408a</td><td>06Cr19Ni10a</td><td>0.08</td><td>1.00</td><td>2.00</td><td>0.045</td><td>0.030</td><td>8.00~11.00</td><td>18.00~20.00</td><td>-</td><td>-</td><td>-</td><td>-</td></tr><tr><td>11</td><td>S30409a</td><td>07Cr19Ni10a</td><td>0.04~0.10</td><td>1.00</td><td>2.00</td><td>0.045</td><td>0.030</td><td>8.00~11.00</td><td>18.00~20.00</td><td>-</td><td>-</td><td>-</td><td>-</td></tr><tr><td>12</td><td>S30450a</td><td>05Cr19Ni10Si2CeNa</td><td>0.04~0.06</td><td>1.00~2.00</td><td>0.80</td><td>0.045</td><td>0.030</td><td>9.00~10.00</td><td>18.00~19.00</td><td>-</td><td>-</td><td>0.12~0.18</td><td>Ce 0.03~0.08</td></tr><tr><td>13</td><td>S30453</td><td>022Cr19Ni10N</td><td>0.030</td><td>1.00</td><td>2.00</td><td>0.045</td><td>0.030</td><td>8.00~11.00</td><td>18.00~20.00</td><td>-</td><td>-</td><td>0.10~0.16</td><td>-</td></tr><tr><td>14</td><td>S30458</td><td>06Cr19Ni10N</td><td>0.08</td><td>1.00</td><td>2.00</td><td>0.045</td><td>0.030</td><td>8.00~11.00</td><td>18.00~20.00</td><td>-</td><td>-</td><td>0.10~0.16</td><td>-</td></tr><tr><td>15</td><td>S30478</td><td>06Cr19Ni9NbN</td><td>0.08</td><td>1.00</td><td>2.00</td><td>0.045</td><td>0.030</td><td>7.50~10.50</td><td>18.00~20.00</td><td>-</td><td>-</td><td>0.15~0.30</td><td>Nb 0.15</td></tr><tr><td>16</td><td>S30480</td><td>06Cr18Ni9Cu2</td><td>0.08</td><td>1.00</td><td>2.00</td><td>0.045</td><td>0.030</td><td>8.00~10.50</td><td>17.00~19.00</td><td>-</td><td>1.00~3.00</td><td>-</td><td>-</td></tr><tr><td>17</td><td>S30483</td><td>022Cr18Ni9Cu3</td><td>0.030</td><td>1.00</td><td>2.00</td><td>0.045</td><td>0.030</td><td>8.00~10.00</td><td>17.00~19.00</td><td>-</td><td>3.00~4.00</td><td>-</td><td>-</td></tr><tr><td>18</td><td>S30488</td><td>06Cr18Ni9Cu3</td><td>0.08</td><td>1.00</td><td>2.00</td><td>0.045</td><td>0.030</td><td>8.50~10.50</td><td>17.00~19.00</td><td>-</td><td>3.00~4.00</td><td>-</td><td>-</td></tr><tr><td>19</td><td>S30489a</td><td>10Cr18Ni9NbCu3BNa</td><td>0.07~0.13</td><td>0.30</td><td>0.50</td><td>0.045</td><td>0.030</td><td>7.50~10.50</td><td>17.00~19.00</td><td>-</td><td>2.50~3.50</td><td>0.05~0.12</td><td>Nb 0.30~0.60B 0.001 0~0.010 0Al 0.003~0.030</td></tr><tr><td>20</td><td>S30508</td><td>06Cr18Ni12</td><td>0.08</td><td>1.00</td><td>2.00</td><td>0.045</td><td>0.030</td><td>11.00~13.50</td><td>16.50~19.00</td><td>-</td><td>-</td><td>-</td><td>-</td></tr><tr><td>21</td><td>S30510</td><td>10Cr18Ni12</td><td>0.12</td><td>1.00</td><td>2.00</td><td>0.045</td><td>0.030</td><td>10.50~13.00</td><td>17.00~19.00</td><td>-</td><td>-</td><td>-</td><td>-</td></tr><tr><td>22</td><td>S30548a</td><td>06Cr18Ni13Si4a</td><td>0.08</td><td>3.00~5.00</td><td>2.00</td><td>0.045</td><td>0.030</td><td>11.50~15.00</td><td>15.00~20.00</td><td>-</td><td>-</td><td>-</td><td>-</td></tr><tr><td>23</td><td>S30549a</td><td>16Cr20Ni14Si2a</td><td>0.20</td><td>1.50~2.50</td><td>1.50</td><td>0.040</td><td>0.030</td><td>12.00~15.00</td><td>19.00~22.00</td><td>-</td><td>-</td><td>-</td><td>-</td></tr><tr><td>24</td><td>S30640</td><td>20Cr18Ni15Si4Al</td><td>0.16~0.24</td><td>3.20~4.00</td><td>2.00</td><td>0.030</td><td>0.030</td><td>13.50~16.00</td><td>17.00~19.50</td><td>-</td><td>-</td><td>-</td><td>Al 0.18~1.50</td></tr><tr><td>25</td><td>S30808a</td><td>06Cr20Ni11a</td><td>0.08</td><td>1.00</td><td>2.00</td><td>0.045</td><td>0.030</td><td>10.00~12.00</td><td>19.00~21.00</td><td>-</td><td>-</td><td>-</td><td>-</td></tr><tr><td>26</td><td>S30850a</td><td>20Cr21Ni12SiNa</td><td>0.15~0.25</td><td>0.75~1.25</td><td>1.00~1.60</td><td>0.035</td><td>0.030</td><td>10.50~12.50</td><td>20.50~22.50</td><td>-</td><td>0.30</td><td>0.15~0.30</td><td>-</td></tr><tr><td>27</td><td>S30829</td><td>08Cr21Ni11Si2NCe</td><td>0.05~0.10</td><td>1.40~2.00</td><td>0.80</td><td>0.035</td><td>0.020</td><td>20.00~22.00</td><td>10.00~12.00</td><td>-</td><td>-</td><td>0.14~0.20</td><td>Ce 0.03~0.08</td></tr><tr><td>28</td><td>S30908a</td><td>06Cr23Ni13a</td><td>0.08</td><td>1.00</td><td>2.00</td><td>0.045</td><td>0.030</td><td>12.00~15.00</td><td>22.00~24.00</td><td>-</td><td>-</td><td>-</td><td>-</td></tr><tr><td>29</td><td>S30920a</td><td>16Cr23Ni13a</td><td>0.20</td><td>1.00</td><td>2.00</td><td>0.040</td><td>0.030</td><td>12.00~15.00</td><td>22.00~24.00</td><td>-</td><td>-</td><td>-</td><td>-</td></tr><tr><td>30</td><td>S30989a</td><td>07Cr23Ni15Cu4NbNBa</td><td>0.04~0.10</td><td>0.75</td><td>2.00</td><td>0.030</td><td>0.010</td><td>13.00~17.00</td><td>22.00~24.00</td><td>-</td><td>3.00~4.00</td><td>0.15~0.35</td><td>Nb 0.30~0.70B 0.002 0~0.006 0</td></tr><tr><td>31</td><td>S31002</td><td>012Cr25Ni20</td><td>0.015</td><td>0.15</td><td>2.00</td><td>0.020</td><td>0.015</td><td>19.00~22.00</td><td>24.00~26.00</td><td>0.10</td><td>-</td><td>0.10</td><td>-</td></tr><tr><td>32</td><td>S31008a</td><td>06Cr25Ni20a</td><td>0.08</td><td>1.50</td><td>2.00</td><td>0.045</td><td>0.030</td><td>19.00~22.00</td><td>24.00~26.00</td><td>-</td><td>-</td><td>-</td><td>-</td></tr><tr><td>33</td><td>S31009a</td><td>07Cr25Ni20a</td><td>0.04~0.10</td><td>0.75</td><td>2.00</td><td>0.030</td><td>0.015</td><td>19.00~22.00</td><td>24.00~26.00</td><td>-</td><td>-</td><td>-</td><td>-</td></tr><tr><td>34</td><td>S31020a</td><td>20Cr25Ni20a</td><td>0.25</td><td>1.50</td><td>2.00</td><td>0.040</td><td>0.030</td><td>19.00~22.00</td><td>24.00~26.00</td><td>-</td><td>-</td><td>-</td><td>-</td></tr><tr><td>35</td><td>S31053</td><td>022Cr25Ni22Mo2N</td><td>0.030</td><td>0.40</td><td>2.00</td><td>0.030</td><td>0.015</td><td>21.00~23.00</td><td>24.00~26.00</td><td>2.00~3.00</td><td>-</td><td>0.10~0.16</td><td>-</td></tr><tr><td>36</td><td>S31059a</td><td>07Cr25Ni21NbNa</td><td>0.04~0.10</td><td>0.75</td><td>2.00</td><td>0.030</td><td>0.015</td><td>19.00~22.00</td><td>24.00~26.00</td><td>-</td><td>-</td><td>0.15~0.35</td><td>Nb 0.20~0.60</td></tr><tr><td>37</td><td>S31089a</td><td>07Ni25Cr22W4Cu3CoNbNBa</td><td>0.04~0.10</td><td>0.40</td><td>0.60</td><td>0.025</td><td>0.015</td><td>23.50~26.50</td><td>21.50~23.50</td><td>-</td><td>2.50~3.50</td><td>0.20~0.30</td><td>Nb 0.40~0.60W 3.00~4.00Co 1.00~2.00B 0.002~0.008</td></tr><tr><td>38</td><td>S31092</td><td>015Ni26Cr25Mo5Cu2N</td><td>0.020</td><td>0.70</td><td>2.00</td><td>0.030</td><td>0.010</td><td>24.00~27.00</td><td>24.00~26.00</td><td>4.70~5.70</td><td>1.00~2.00</td><td>0.17~0.25</td><td>-</td></tr><tr><td>39</td><td>S31252</td><td>015Cr20Ni18Mo6CuN</td><td>0.020</td><td>0.80</td><td>1.00</td><td>0.030</td><td>0.010</td><td>17.50~18.50</td><td>19.50~20.50</td><td>6.00~6.50</td><td>0.50~1.00</td><td>0.18~0.22</td><td>-</td></tr><tr><td>40</td><td>S31292</td><td>015Ni27Cr22Mo7CuN</td><td>0.020</td><td>0.50</td><td>3.00</td><td>0.030</td><td>0.010</td><td>26.00~28.00</td><td>20.50~23.00</td><td>6.50~8.00</td><td>0.50~1.50</td><td>0.30~0.40</td><td>-</td></tr><tr><td>41</td><td>S31293</td><td>022Cr24Ni22Mo6Mn3W2Cu2N</td><td>0.030</td><td>1.00</td><td>2.00~4.00</td><td>0.035</td><td>0.020</td><td>21.00~24.00</td><td>23.00~25.00</td><td>5.20~6.20</td><td>1.00~2.50</td><td>0.35~0.60</td><td>W 1.50~2.50</td></tr><tr><td>42</td><td>S31400a</td><td>16Cr25Ni20Si2a</td><td>0.20</td><td>1.50~2.50</td><td>1.50</td><td>0.040</td><td>0.030</td><td>19.00~22.00</td><td>24.00~26.00</td><td>-</td><td>-</td><td>0.10</td><td>-</td></tr><tr><td>43</td><td>S31603</td><td>022Cr17Ni12Mo2</td><td>0.030</td><td>1.00</td><td>2.00</td><td>0.045</td><td>0.030</td><td>10.00~14.00</td><td>16.00~18.00</td><td>2.00~3.00</td><td>-</td><td>-</td><td>-</td></tr><tr><td>44</td><td>S31608a</td><td>06Cr17Ni12Mo2a</td><td>0.08</td><td>1.00</td><td>2.00</td><td>0.045</td><td>0.030</td><td>10.00~14.00</td><td>16.00~18.00</td><td>2.00~3.00</td><td>-</td><td>-</td><td>-</td></tr><tr><td>45</td><td>S31609a</td><td>07Cr17Ni12Mo2a</td><td>0.04~0.10</td><td>1.00</td><td>2.00</td><td>0.045</td><td>0.030</td><td>10.00~14.00</td><td>16.00~18.00</td><td>2.00~3.00</td><td>-</td><td>-</td><td>-</td></tr><tr><td>46</td><td>S31653</td><td>022Cr17Ni12Mo2N</td><td>0.030</td><td>1.00</td><td>2.00</td><td>0.045</td><td>0.030</td><td>10.00~13.00</td><td>16.00~18.00</td><td>2.00~3.00</td><td>-</td><td>0.10~0.16</td><td>-</td></tr><tr><td>47</td><td>S31655c</td><td>022Cr20Ni9MoNc</td><td>0.030</td><td>1.00</td><td>2.00</td><td>0.045</td><td>0.015</td><td>8.00~9.50</td><td>19.50~21.50</td><td>0.50~1.50</td><td>1.00</td><td>0.14~0.25</td><td>-</td></tr><tr><td>48</td><td>S31658</td><td>06Cr17Ni12Mo2N</td><td>0.08</td><td>1.00</td><td>2.00</td><td>0.045</td><td>0.030</td><td>10.00~13.00</td><td>16.00~18.00</td><td>2.00~3.00</td><td>-</td><td>0.10~0.16</td><td>-</td></tr><tr><td>49</td><td>S31668a</td><td>06Cr17Ni12Mo2Tia</td><td>0.08</td><td>1.00</td><td>2.00</td><td>0.045</td><td>0.030</td><td>10.00~14.00</td><td>16.00~18.00</td><td>2.00~3.00</td><td>-</td><td>-</td><td>Ti≥5C</td></tr><tr><td>50</td><td>S31678</td><td>06Cr17Ni12Mo2Nb</td><td>0.08</td><td>1.00</td><td>2.00</td><td>0.045</td><td>0.030</td><td>10.00~14.00</td><td>16.00~18.00</td><td>2.00~3.00</td><td>-</td><td>0.10</td><td>Nb 10C~1.10</td></tr><tr><td>51</td><td>S31683</td><td>022Cr18Ni14Mo2Cu2</td><td>0.030</td><td>1.00</td><td>2.00</td><td>0.045</td><td>0.030</td><td>12.00~16.00</td><td>17.00~19.00</td><td>1.20~2.75</td><td>1.00~2.50</td><td>-</td><td>-</td></tr><tr><td>52</td><td>S31688</td><td>06Cr18Ni12Mo2Cu2</td><td>0.08</td><td>1.00</td><td>2.00</td><td>0.045</td><td>0.030</td><td>10.00~14.00</td><td>17.00~19.00</td><td>1.20~2.75</td><td>1.00~2.50</td><td>-</td><td>-</td></tr><tr><td>53</td><td>S31703</td><td>022Cr19Ni13Mo3</td><td>0.030</td><td>1.00</td><td>2.00</td><td>0.045</td><td>0.030</td><td>11.00~15.00</td><td>18.00~20.00</td><td>3.00~4.00</td><td>-</td><td>-</td><td>-</td></tr><tr><td>54</td><td>S31708a</td><td>06Cr19Ni13Mo3a</td><td>0.08</td><td>1.00</td><td>2.00</td><td>0.045</td><td>0.030</td><td>11.00~15.00</td><td>18.00~20.00</td><td>3.00~4.00</td><td>-</td><td>-</td><td>-</td></tr><tr><td>55</td><td>S31723</td><td>022Cr19Ni16Mo5N</td><td>0.030</td><td>1.00</td><td>2.00</td><td>0.045</td><td>0.030</td><td>13.50~17.50</td><td>17.00~20.00</td><td>4.00~5.00</td><td>-</td><td>0.10~0.20</td><td>-</td></tr><tr><td>56</td><td>S31753</td><td>022Cr19Ni13Mo4N</td><td>0.030</td><td>1.00</td><td>2.00</td><td>0.045</td><td>0.030</td><td>11.00~15.00</td><td>18.00~20.00</td><td>3.00~4.00</td><td>-</td><td>0.10~0.22</td><td>-</td></tr><tr><td>57</td><td>S31794</td><td>03Cr18Ni16Mo5</td><td>0.04</td><td>1.00</td><td>2.50</td><td>0.045</td><td>0.030</td><td>15.00~17.00</td><td>16.00~19.00</td><td>4.00~6.00</td><td>-</td><td>-</td><td>-</td></tr><tr><td>58</td><td>S32050</td><td>022Cr23Ni21Mo6N</td><td>0.030</td><td>1.00</td><td>1.50</td><td>0.035</td><td>0.020</td><td>20.00~23.00</td><td>22.00~24.00</td><td>6.00~6.80</td><td>0.40</td><td>0.21~0.32</td><td>-</td></tr><tr><td>59</td><td>S32053</td><td>022Ni25Cr23Mo6N</td><td>0.030</td><td>1.00</td><td>1.00</td><td>0.030</td><td>0.010</td><td>24.00~26.00</td><td>22.00~24.00</td><td>5.00~6.00</td><td>-</td><td>0.17~0.22</td><td>-</td></tr><tr><td>60</td><td>S32168a</td><td>06Cr18Ni11Tia</td><td>0.08</td><td>1.00</td><td>2.00</td><td>0.045</td><td>0.030</td><td>9.00~12.00</td><td>17.00~19.00</td><td>-</td><td>-</td><td>-</td><td>Ti 5C~0.70</td></tr><tr><td>61</td><td>S32169a</td><td>07Cr19Ni11Tia</td><td>0.04~0.10</td><td>1.00</td><td>2.00</td><td>0.045</td><td>0.030</td><td>9.00~13.00</td><td>17.00~20.00</td><td>-</td><td>-</td><td>0.10</td><td>Ti 4(C+N)~0.70</td></tr><tr><td>62</td><td>S32652</td><td>015Cr24Ni22Mo8Mn3CuN</td><td>0.020</td><td>0.50</td><td>2.00~4.00</td><td>0.030</td><td>0.005</td><td>21.00~23.00</td><td>24.00~25.00</td><td>7.00~8.00</td><td>0.30~0.60</td><td>0.45~0.55</td><td>-</td></tr><tr><td>63</td><td>S34553</td><td>022Cr24Ni17Mo5Mn6NbN</td><td>0.030</td><td>1.00</td><td>5.00~7.00</td><td>0.030</td><td>0.010</td><td>16.00~18.00</td><td>23.00~25.00</td><td>4.00~5.00</td><td>-</td><td>0.40~0.60</td><td>Nb 0.10</td></tr><tr><td>64</td><td>S34778a</td><td>06Cr18Ni11Nba</td><td>0.08</td><td>1.00</td><td>2.00</td><td>0.045</td><td>0.030</td><td>9.00~12.00</td><td>17.00~19.00</td><td>-</td><td>-</td><td>-</td><td>Nb 10C~1.10</td></tr><tr><td>65</td><td>S34779a</td><td>07Cr18Ni11Nba</td><td>0.04~0.10</td><td>1.00</td><td>2.00</td><td>0.045</td><td>0.030</td><td>9.00~12.00</td><td>17.00~19.00</td><td>-</td><td>-</td><td>-</td><td>Nb 8C~1.10</td></tr></table>

![](images/db0502f55fb2d0ba8f6d302639cc713788765d810a7926c9357246b0d6e5b2d4.jpg)

表 1 奥氏体不锈钢牌号和统一数字代号及其化学成分 (续)  

<table><tr><td rowspan="2">序号</td><td rowspan="2">统一数字代号ISC</td><td rowspan="2">牌 号</td><td colspan="11">化学成分(质量分数)/%</td></tr><tr><td>C</td><td>Si</td><td>Mn</td><td>P</td><td>S</td><td>Ni</td><td>Cr</td><td>Mo</td><td>Cu</td><td>N</td><td>其他元素</td></tr><tr><td>66</td><td>S35100</td><td>10Cr16Mn9Ni2Cu2N</td><td>0.12</td><td>0.75</td><td>7.50~10.50</td><td>0.060</td><td>0.030</td><td>1.00~3.00</td><td>14.50~16.50</td><td>-</td><td>1.00~2.50</td><td>0.10~0.25</td><td>-</td></tr><tr><td>67</td><td>S35101</td><td>12Cr15Mn10Ni2CuN</td><td>0.15</td><td>0.75</td><td>8.00~11.00</td><td>0.060</td><td>0.030</td><td>1.00~3.00</td><td>13.50~15.50</td><td>-</td><td>0.50~1.00</td><td>0.10~0.25</td><td>-</td></tr><tr><td>68</td><td>S35102</td><td>12Cr15Mn10Ni2N</td><td>0.15</td><td>0.75</td><td>8.00~11.00</td><td>0.060</td><td>0.030</td><td>1.00~2.00</td><td>13.50~15.50</td><td>-</td><td>0.50</td><td>0.10~0.25</td><td>-</td></tr><tr><td>69</td><td>S35150</td><td>20Cr15Mn15Ni2N</td><td>0.15~0.25</td><td>1.00</td><td>14.00~16.00</td><td>0.050</td><td>0.030</td><td>1.50~3.00</td><td>14.00~16.00</td><td>-</td><td>-</td><td>0.15~0.30</td><td>-</td></tr><tr><td>70</td><td>S35180</td><td>12Cr15Mn8Ni5Cu2N</td><td>0.15</td><td>0.75</td><td>6.00~9.00</td><td>0.060</td><td>0.030</td><td>3.50~5.50</td><td>14.00~16.00</td><td>-</td><td>1.00~3.00</td><td>0.05~0.25</td><td>-</td></tr><tr><td>71</td><td>S35184</td><td>04Cr16Mn8Cu3Ni2N</td><td>0.05</td><td>0.80</td><td>7.50~9.00</td><td>0.045</td><td>0.025</td><td>1.80~3.00</td><td>15.50~17.50</td><td>0.60</td><td>2.30~3.50</td><td>0.10~0.25</td><td>-</td></tr><tr><td>72</td><td>S35203</td><td>022Cr16Mn8Ni2N</td><td>0.030</td><td>1.00</td><td>7.00~9.00</td><td>0.040</td><td>0.030</td><td>1.50~3.00</td><td>15.00~17.00</td><td>-</td><td>-</td><td>0.15~0.30</td><td>-</td></tr><tr><td>73</td><td>S35230</td><td>12Cr17Mn8Ni2N</td><td>0.15</td><td>1.00</td><td>7.00~10.00</td><td>0.060</td><td>0.030</td><td>1.00~2.00</td><td>16.00~18.00</td><td>-</td><td>2.00</td><td>0.15~0.30</td><td>-</td></tr><tr><td>74</td><td>S35250</td><td>12Cr17Mn7Ni2Cu2N</td><td>0.15</td><td>1.00</td><td>5.00~8.00</td><td>0.060</td><td>0.030</td><td>1.00~2.00</td><td>16.00~18.00</td><td>-</td><td>0.50~2.50</td><td>0.20~0.30</td><td>-</td></tr><tr><td>75</td><td>S35257</td><td>12Cr17Mn10Ni2N</td><td>0.15</td><td>1.00</td><td>8.50~11.50</td><td>0.060</td><td>0.030</td><td>1.00~2.00</td><td>15.50~17.50</td><td>-</td><td>1.50</td><td>0.20~0.35</td><td>-</td></tr><tr><td>76</td><td>S35284</td><td>08Cr17Mn7Ni2Cu2N</td><td>0.10</td><td>1.00</td><td>6.00~8.00</td><td>0.060</td><td>0.030</td><td>1.50~3.00</td><td>16.00~18.00</td><td>0.60</td><td>0.80~3.00</td><td>0.10~0.25</td><td>-</td></tr><tr><td>77</td><td>S35285</td><td>08Cr17Mn6Ni3Cu3N</td><td>0.10</td><td>0.75</td><td>5.00~7.00</td><td>0.045</td><td>0.030</td><td>2.00~4.00</td><td>16.00~18.00</td><td>-</td><td>1.50~3.50</td><td>0.05~0.25</td><td>-</td></tr><tr><td>78</td><td>S35286</td><td>12Cr16Mn8Ni3Cu3N</td><td>0.15</td><td>1.00</td><td>7.00~9.00</td><td>0.050</td><td>0.030</td><td>1.50~3.50</td><td>15.50~17.50</td><td>-</td><td>2.00~4.00</td><td>0.05~0.25</td><td>-</td></tr><tr><td>79</td><td>S35350</td><td>12Cr17Mn6Ni5N</td><td>0.15</td><td>1.00</td><td>5.50~7.50</td><td>0.050</td><td>0.030</td><td>3.50~5.50</td><td>16.00~18.00</td><td>-</td><td>-</td><td>0.05~0.25</td><td>-</td></tr><tr><td>80</td><td>S35353</td><td>022Cr17Mn6Ni5N</td><td>0.030</td><td>0.75</td><td>5.50~7.50</td><td>0.045</td><td>0.030</td><td>3.50~5.50</td><td>16.00~18.00</td><td>-</td><td>-</td><td>0.05~0.25</td><td>-</td></tr><tr><td>81</td><td>S35355</td><td>022Cr17Mn7Ni5N</td><td>0.030</td><td>0.80</td><td>6.40~7.50</td><td>0.045</td><td>0.030</td><td>4.00~5.00</td><td>16.00~17.50</td><td>-</td><td>1.00</td><td>0.10~0.25</td><td>-</td></tr><tr><td>82</td><td>S35380</td><td>08Cr17Mn7Ni5Cu3N</td><td>0.10</td><td>0.75</td><td>5.50~7.50</td><td>0.045</td><td>0.030</td><td>3.50~5.50</td><td>16.00~18.00</td><td>0.60</td><td>1.50~3.50</td><td>0.05~0.25</td><td>-</td></tr><tr><td>83</td><td>S35387</td><td>Y06Cr17Mn6Ni6Cu2S</td><td>0.08</td><td>1.00</td><td>5.00~6.50</td><td>0.045</td><td>0.18~0.35</td><td>5.00~6.50</td><td>16.00~18.00</td><td>-</td><td>1.75~2.20</td><td>-</td><td>-</td></tr><tr><td>84</td><td>S35388</td><td>06Cr18Mn7Ni4CuN</td><td>0.08</td><td>1.00</td><td>5.00~8.00</td><td>0.050</td><td>0.030</td><td>3.00~5.00</td><td>17.00~19.00</td><td>0.60</td><td>0.50~2.00</td><td>0.15~0.30</td><td>-</td></tr><tr><td>85</td><td>S35450</td><td>12Cr18Mn8Ni5N</td><td>0.15</td><td>1.00</td><td>7.50~10.00</td><td>0.050</td><td>0.030</td><td>4.00~6.00</td><td>17.00~19.00</td><td>-</td><td>-</td><td>0.05~0.25</td><td>-</td></tr><tr><td>86</td><td>S35500</td><td>12Cr18Mn12Ni2N</td><td>0.15</td><td>1.00</td><td>11.00~14.00</td><td>0.045</td><td>0.030</td><td>0.50~2.50</td><td>16.50~19.00</td><td>-</td><td>-</td><td>0.20~0.45</td><td>-</td></tr><tr><td>87</td><td>S35510</td><td>12Cr19Mn11Ni2CuN</td><td>0.15</td><td>1.00</td><td>9.50~11.50</td><td>0.050</td><td>0.030</td><td>1.00~3.00</td><td>18.00~20.00</td><td>-</td><td>0.50~1.00</td><td>0.20~0.30</td><td>-</td></tr><tr><td>88</td><td>S35554</td><td>03Cr19Mn12Ni3N</td><td>0.04</td><td>0.75</td><td>10.00~13.00</td><td>0.045</td><td>0.030</td><td>2.00~4.00</td><td>17.50~19.50</td><td>-</td><td>1.00</td><td>0.30~0.40</td><td>-</td></tr><tr><td>89</td><td>S35555</td><td>12Cr19Mn12Ni2N</td><td>0.15</td><td>0.75</td><td>10.00~13.00</td><td>0.050</td><td>0.030</td><td>1.00~3.00</td><td>17.50~19.50</td><td>-</td><td>-</td><td>0.30~0.40</td><td>-</td></tr><tr><td>90</td><td>S35650a</td><td>53Cr21Mn9Ni4Na</td><td>0.48~0.58</td><td>0.35</td><td>8.00~10.00</td><td>0.040</td><td>0.030</td><td>3.25~4.50</td><td>20.00~22.00</td><td>-</td><td>0.30</td><td>0.35~0.50</td><td>(C+N)≥0.90</td></tr><tr><td>91</td><td>S35656</td><td>05Cr19Mn6Ni5Cu2N</td><td>0.06</td><td>1.00</td><td>4.00~7.00</td><td>0.050</td><td>0.030</td><td>3.50~5.50</td><td>17.50~19.50</td><td>0.60</td><td>0.50~2.50</td><td>0.20~0.30</td><td>-</td></tr><tr><td>92</td><td>S35657</td><td>08Cr19Mn6Ni3Cu2N</td><td>0.10</td><td>1.00</td><td>4.00~7.00</td><td>0.050</td><td>0.030</td><td>2.50~4.00</td><td>17.50~19.50</td><td>0.60</td><td>0.50~2.50</td><td>0.20~0.30</td><td>-</td></tr><tr><td>93</td><td>S35655a</td><td>55Cr21Mn8Ni2Na</td><td>0.50~0.60</td><td>0.25</td><td>7.00~10.00</td><td>0.040</td><td>0.030</td><td>1.50~2.75</td><td>19.50~21.50</td><td>-</td><td>0.30</td><td>0.20~0.40</td><td>-</td></tr><tr><td>94</td><td>S35659a</td><td>50Cr21Mn9Ni4Nb2WNa</td><td>0.45~0.55</td><td>0.45</td><td>8.00~10.00</td><td>0.050</td><td>0.030</td><td>3.50~5.00</td><td>20.00~22.00</td><td>-</td><td>0.30</td><td>0.40~0.60</td><td>W 0.80~1.50Nb 1.80~2.50(C+N)≥0.90</td></tr><tr><td>95</td><td>S35706</td><td>05Cr20Ni7Mn4N</td><td>0.06</td><td>1.00</td><td>2.00~5.00</td><td>0.045</td><td>0.030</td><td>6.00~8.00</td><td>19.00~21.00</td><td>0.60</td><td>0.50</td><td>0.15~0.30</td><td>-</td></tr><tr><td>96</td><td>S35750a</td><td>33Cr23Ni8Mn3Na</td><td>0.28~0.38</td><td>0.50~1.00</td><td>1.50~3.50</td><td>0.040</td><td>0.030</td><td>7.00~9.00</td><td>22.00~24.00</td><td>0.50</td><td>0.30</td><td>0.25~0.35</td><td>W 0.50</td></tr><tr><td>97</td><td>S35876</td><td>05Cr22Ni13Mn5Mo2NbVN</td><td>0.06</td><td>1.00</td><td>4.00~6.00</td><td>0.040</td><td>0.030</td><td>11.50~3.50</td><td>20.50~23.50</td><td>1.50~3.00</td><td>-</td><td>0.20~0.40</td><td>Nb 0.10~0.30V 0.10~0.30</td></tr><tr><td>98</td><td>S35886</td><td>05Cr19Ni6Mn4Cu2MoN</td><td>0.06</td><td>1.00</td><td>2.00~5.00</td><td>0.045</td><td>0.030</td><td>5.00~7.50</td><td>18.00~20.00</td><td>0.50~2.00</td><td>0.50~2.50</td><td>0.20~0.30</td><td>-</td></tr><tr><td>99</td><td>S35887</td><td>05Cr21Ni10Mn3Cu2Mo2N</td><td>0.06</td><td>1.00</td><td>1.00~4.00</td><td>0.045</td><td>0.030</td><td>8.50~10.50</td><td>20.00~22.00</td><td>1.00~2.50</td><td>0.50~2.50</td><td>0.20~0.30</td><td>-</td></tr><tr><td>100</td><td>S38367</td><td>022Ni24Cr21Mo6N</td><td>0.030</td><td>1.00</td><td>2.00</td><td>0.040</td><td>0.030</td><td>23.50~25.50</td><td>20.00~22.00</td><td>6.00~7.00</td><td>0.75</td><td>0.18~0.25</td><td>-</td></tr><tr><td>101</td><td>S38377a</td><td>12Ni35Cr16a</td><td>0.15</td><td>1.50</td><td>2.00</td><td>0.040</td><td>0.030</td><td>33.00~37.00</td><td>14.00~17.00</td><td>-</td><td>-</td><td>-</td><td>-</td></tr><tr><td>102</td><td>S38400</td><td>03Ni18Cr16</td><td>0.04</td><td>1.00</td><td>2.00</td><td>0.045</td><td>0.030</td><td>17.00~19.00</td><td>15.00~17.00</td><td>-</td><td>-</td><td>-</td><td>-</td></tr><tr><td>103</td><td>S38408</td><td>06Ni18Cr16</td><td>0.08</td><td>1.00</td><td>2.00</td><td>0.045</td><td>0.030</td><td>17.00~19.00</td><td>15.00~17.00</td><td>-</td><td>-</td><td>-</td><td>-</td></tr><tr><td>104</td><td>S38843</td><td>022Ni16Cr14Si6MoCu</td><td>0.030</td><td>5.50~6.50</td><td>2.00</td><td>0.045</td><td>0.020</td><td>15.00~17.00</td><td>13.00~15.00</td><td>0.75~1.50</td><td>0.75~1.50</td><td>-</td><td>Al 0.30</td></tr><tr><td>105</td><td>S38926</td><td>015Ni25Cr20Mo6CuN</td><td>0.020</td><td>0.50</td><td>2.00</td><td>0.030</td><td>0.010</td><td>24.00~26.00</td><td>19.00~21.00</td><td>6.00~7.00</td><td>0.50~1.50</td><td>0.15~0.25</td><td>-</td></tr><tr><td>106</td><td>S39042</td><td>015Cr21Ni26Mo5Cu2</td><td>0.020</td><td>1.00</td><td>2.00</td><td>0.040</td><td>0.030</td><td>23.00~28.00</td><td>19.00~23.00</td><td>4.00~5.00</td><td>1.00~2.00</td><td>0.10</td><td>-</td></tr><tr><td colspan="14">注:表中所列成分除标明范围或最小值外,其余均为最大值。</td></tr><tr><td colspan="14">a 可作耐热钢使用。</td></tr></table>

表 2 奥氏体-铁素体(双相)不锈钢牌号和统一数字代号及其化学成分  

<table><tr><td rowspan="2">序号</td><td rowspan="2">统一数字代号ISC</td><td rowspan="2">牌号</td><td colspan="11">化学成分(质量分数)/%</td></tr><tr><td>C</td><td>Si</td><td>Mn</td><td>P</td><td>S</td><td>Ni</td><td>Cr</td><td>Mo</td><td>Cu</td><td>N</td><td>其他元素</td></tr><tr><td>107</td><td>S20013</td><td>022Cr20Mn5Ni2N</td><td>0.030</td><td>1.00</td><td>4.00~6.00</td><td>0.040</td><td>0.030</td><td>1.00~3.00</td><td>19.50~21.50</td><td>0.60</td><td>1.00</td><td>0.05~0.17</td><td>-</td></tr><tr><td>108</td><td>S20033</td><td>022Cr21Ni4Mo2N</td><td>0.030</td><td>1.00</td><td>2.00</td><td>0.030</td><td>0.020</td><td>3.00~4.00</td><td>19.50~22.50</td><td>1.50~2.00</td><td>-</td><td>0.14~0.20</td><td>-</td></tr><tr><td>109</td><td>S20113</td><td>022Cr21Mn2Ni2MoN</td><td>0.030</td><td>1.00</td><td>2.00~3.00</td><td>0.040</td><td>0.020</td><td>1.00~2.00</td><td>20.50~23.50</td><td>0.10~1.00</td><td>0.50</td><td>0.15~0.27</td><td>-</td></tr><tr><td>110</td><td>S21014</td><td>03Cr22Mn5Ni2CuMoN</td><td>0.040</td><td>1.00</td><td>4.00~6.00</td><td>0.040</td><td>0.030</td><td>1.35~1.70</td><td>21.00~22.00</td><td>0.10~0.80</td><td>0.10~0.80</td><td>0.20~0.25</td><td>-</td></tr><tr><td>111</td><td>S21953</td><td>022Cr19Ni5Mo3Si2N</td><td>0.030</td><td>1.30~2.00</td><td>1.00~2.00</td><td>0.035</td><td>0.030</td><td>4.50~5.50</td><td>18.00~19.50</td><td>2.50~3.00</td><td>-</td><td>0.05~0.12</td><td>-</td></tr><tr><td>112</td><td>S22023</td><td>022Cr23Ni2N</td><td>0.030</td><td>1.00</td><td>2.00</td><td>0.040</td><td>0.010</td><td>1.00~2.80</td><td>21.50~24.00</td><td>0.45</td><td>-</td><td>0.18~0.26</td><td>-</td></tr><tr><td>113</td><td>S22053</td><td>022Cr23Ni5Mo3N</td><td>0.030</td><td>1.00</td><td>2.00</td><td>0.030</td><td>0.020</td><td>4.50~6.50</td><td>22.00~23.00</td><td>3.00~3.50</td><td>-</td><td>0.14~0.20</td><td>-</td></tr><tr><td>114</td><td>S22133</td><td>022Cr21Mn3Ni3Mo2N</td><td>0.030</td><td>1.00</td><td>2.00~4.00</td><td>0.040</td><td>0.030</td><td>2.00~4.00</td><td>19.00~22.00</td><td>1.00~2.00</td><td>-</td><td>0.14~0.20</td><td>-</td></tr><tr><td>115</td><td>S22160</td><td>12Cr21Ni5Ti</td><td>0.09~0.14</td><td>0.80</td><td>0.80</td><td>0.035</td><td>0.030</td><td>4.80~5.80</td><td>20.00~22.00</td><td>-</td><td>-</td><td>-</td><td>Ti 5(C-0.02)~0.80</td></tr><tr><td>116</td><td>S22253</td><td>022Cr22Ni5Mo3N</td><td>0.030</td><td>1.00</td><td>2.00</td><td>0.030</td><td>0.020</td><td>4.50~6.50</td><td>21.00~23.00</td><td>2.50~3.50</td><td>-</td><td>0.08~0.20</td><td>-</td></tr><tr><td>117</td><td>S24413</td><td>022Cr24Ni4Mn3Mo2CuN</td><td>0.030</td><td>0.70</td><td>2.50~4.00</td><td>0.035</td><td>0.005</td><td>3.00~4.50</td><td>23.00~25.00</td><td>1.00~2.00</td><td>0.10~0.80</td><td>0.20~0.30</td><td>-</td></tr><tr><td>118</td><td>S22553</td><td>022Cr25Ni6Mo2N</td><td>0.030</td><td>1.00</td><td>2.00</td><td>0.030</td><td>0.030</td><td>5.50~6.50</td><td>24.00~26.00</td><td>1.20~2.50</td><td>-</td><td>0.10~0.20</td><td>-</td></tr><tr><td>119</td><td>S22583</td><td>022Cr25Ni7Mo3WCuN</td><td>0.030</td><td>0.75</td><td>1.00</td><td>0.030</td><td>0.030</td><td>5.50~7.50</td><td>24.00~26.00</td><td>2.50~3.50</td><td>0.20~0.80</td><td>0.10~0.30</td><td>W 0.10~0.50</td></tr><tr><td>120</td><td>S22582</td><td>019Cr25Ni7Mo4Cu2WN</td><td>0.025</td><td>0.80</td><td>1.00</td><td>0.025</td><td>0.002</td><td>6.50~8.00</td><td>24.00~26.00</td><td>3.00~4.00</td><td>1.20~2.00</td><td>0.23~0.33</td><td>W 0.80~1.20</td></tr><tr><td>121</td><td>S22584</td><td>022Cr25Ni7Mo3W2CuN</td><td>0.030</td><td>0.80</td><td>1.00</td><td>0.030</td><td>0.020</td><td>6.00~8.00</td><td>24.00~26.00</td><td>2.50~3.50</td><td>0.20~0.80</td><td>0.24~0.32</td><td>W 1.50~2.50</td></tr><tr><td>122</td><td>S23043</td><td>022Cr23Ni4MoCuN</td><td>0.030</td><td>1.00</td><td>2.50</td><td>0.035</td><td>0.030</td><td>3.00~5.50</td><td>21.50~24.50</td><td>0.05~0.60</td><td>0.05~0.60</td><td>0.05~0.20</td><td>-</td></tr><tr><td>123</td><td>S25073</td><td>022Cr25Ni7Mo4N</td><td>0.030</td><td>0.80</td><td>1.20</td><td>0.035</td><td>0.020</td><td>6.00~8.00</td><td>24.00~26.00</td><td>3.00~5.00</td><td>0.50</td><td>0.24~0.32</td><td>Cr+3.3Mo+16N≥41</td></tr><tr><td>124</td><td>S25203</td><td>022Cr25Ni7Mo4Cu2N</td><td>0.030</td><td>0.80</td><td>1.50</td><td>0.035</td><td>0.020</td><td>5.50~8.00</td><td>24.00~26.00</td><td>3.00~5.00</td><td>0.50~3.00</td><td>0.20~0.35</td><td>-</td></tr><tr><td>125</td><td>S25554</td><td>03Cr25Ni6Mo3Cu2N</td><td>0.040</td><td>1.00</td><td>1.50</td><td>0.035</td><td>0.030</td><td>4.50~6.50</td><td>24.00~27.00</td><td>2.90~3.90</td><td>1.50~2.50</td><td>0.10~0.25</td><td>-</td></tr><tr><td>126</td><td>S27073</td><td>022Cr28Ni8Mo4CoN</td><td>0.030</td><td>0.50</td><td>1.50</td><td>0.030</td><td>0.010</td><td>5.50~9.50</td><td>26.00~29.00</td><td>4.00~5.00</td><td>1.00</td><td>0.30~0.50</td><td>Co 0.50~2.00</td></tr><tr><td>127</td><td>S27603</td><td>022Cr25Ni7Mo4WCuN</td><td>0.030</td><td>1.00</td><td>1.00</td><td>0.030</td><td>0.010</td><td>6.00~8.00</td><td>24.00~26.00</td><td>3.00~4.00</td><td>0.50~1.00</td><td>0.20~0.30</td><td>W 0.50~1.00Cr+3.3(Mo+1/2W)+16N≥41</td></tr><tr><td>128</td><td>S29008</td><td>06Cr26Ni4Mo2</td><td>0.08</td><td>1.00</td><td>0.75</td><td>0.040</td><td>0.030</td><td>2.50~5.00</td><td>23.00~28.00</td><td>1.00~2.00</td><td>-</td><td>-</td><td>-</td></tr><tr><td>129</td><td>S29063</td><td>022Cr29Ni7Mo2MnN</td><td>0.030</td><td>0.80</td><td>0.80~1.50</td><td>0.030</td><td>0.030</td><td>5.80~7.50</td><td>28.00~30.00</td><td>1.50~2.60</td><td>0.80</td><td>0.30~0.40</td><td>-</td></tr><tr><td>130</td><td>S29503</td><td>022Cr28Ni4Mo2N</td><td>0.030</td><td>0.60</td><td>2.00</td><td>0.035</td><td>0.010</td><td>3.50~5.20</td><td>26.00~29.00</td><td>1.00~2.50</td><td>-</td><td>0.15~0.35</td><td>-</td></tr><tr><td colspan="14">注:表中所列成分除标明范围或最小值外,其余均为最大值。</td></tr></table>

表 3 铁素体不锈钢牌号和统一数字代号及其化学成分
