Repository: batidong/clean

File: GBT 20878-2024不锈钢 牌号及化学成分/full.md (part 2 of 4)
# 不锈钢 牌号及化学成分
<table><tr><td rowspan="2">序号</td><td rowspan="2">统一数字代号ISC</td><td rowspan="2">牌 号</td><td colspan="11">化学成分(质量分数)/%</td></tr><tr><td>C</td><td>Si</td><td>Mn</td><td>P</td><td>S</td><td>Ni</td><td>Cr</td><td>Mo</td><td>Cu</td><td>N</td><td>其他元素</td></tr><tr><td>131</td><td>S11163</td><td>022Cr11Tia</td><td>0.030</td><td>1.00</td><td>1.00</td><td>0.040</td><td>0.020</td><td>0.60</td><td>10.50~11.70</td><td>-</td><td>-</td><td>0.030</td><td>Ti≥8(C+N)Ti 0.15~0.50Nb 0.10</td></tr><tr><td>132</td><td>S11164</td><td>022Cr11NiNbTi</td><td>0.030</td><td>1.00</td><td>1.00</td><td>0.040</td><td>0.030</td><td>0.75~1.00</td><td>10.50~11.70</td><td>-</td><td>-</td><td>0.040</td><td>Ti≥0.50Nb 10(C+N)~0.80</td></tr><tr><td>133</td><td>S11168</td><td>06Cr11Tia</td><td>0.08</td><td>1.00</td><td>1.00</td><td>0.045</td><td>0.030</td><td>0.60</td><td>10.50~11.70</td><td>-</td><td>-</td><td>-</td><td>Ti 6C~0.75</td></tr><tr><td>134</td><td>S11173</td><td>022Cr11NbTia</td><td>0.030</td><td>1.00</td><td>1.00</td><td>0.040</td><td>0.020</td><td>0.60</td><td>10.50~11.70</td><td>-</td><td>-</td><td>0.030</td><td>(Ti+N)[8(C+N)+0.08]~0.75Ti≥0.05</td></tr><tr><td>135</td><td>S11176</td><td>04Cr11Nb</td><td>0.06</td><td>1.00</td><td>1.00</td><td>0.040</td><td>0.030</td><td>0.50</td><td>10.50~11.70</td><td>-</td><td>-</td><td>-</td><td>Nb 10C~0.75</td></tr><tr><td>136</td><td>S11203</td><td>022Cr12a</td><td>0.030</td><td>1.00</td><td>1.00</td><td>0.040</td><td>0.030</td><td>0.60</td><td>11.00~13.50</td><td>-</td><td>-</td><td>-</td><td>-</td></tr><tr><td>137</td><td>S11213</td><td>022Cr12Na</td><td>0.030</td><td>1.00</td><td>1.50</td><td>0.040</td><td>0.015</td><td>0.30~1.00</td><td>10.50~12.50</td><td>-</td><td>-</td><td>0.030</td><td>-</td></tr><tr><td>138</td><td>S11306</td><td>06Cr13</td><td>0.08</td><td>1.00</td><td>1.00</td><td>0.040</td><td>0.030</td><td>0.60</td><td>11.50~13.50</td><td>-</td><td>-</td><td>-</td><td>-</td></tr><tr><td>139</td><td>S11348</td><td>06Cr13Ala</td><td>0.08</td><td>1.00</td><td>1.00</td><td>0.040</td><td>0.030</td><td>0.60</td><td>11.50~14.50</td><td>-</td><td>-</td><td>-</td><td>Al 0.10~0.30</td></tr><tr><td>140</td><td>S11468</td><td>06Cr14Ni2MoTi</td><td>0.08</td><td>1.00</td><td>1.00</td><td>0.045</td><td>0.030</td><td>1.00~2.50</td><td>13.50~15.50</td><td>0.20~1.20</td><td>-</td><td>-</td><td>Ti 0.30~0.50</td></tr><tr><td>141</td><td>S11510</td><td>10Cr15</td><td>0.12</td><td>1.00</td><td>1.00</td><td>0.040</td><td>0.030</td><td>0.60</td><td>14.00~16.00</td><td>-</td><td>-</td><td>-</td><td>-</td></tr><tr><td>142</td><td>S11573</td><td>022Cr15NbTi</td><td>0.030</td><td>1.20</td><td>1.20</td><td>0.040</td><td>0.030</td><td>0.60</td><td>14.00~16.00</td><td>0.50</td><td>-</td><td>0.030</td><td>(Ti+Nb) 0.30~0.80</td></tr><tr><td>143</td><td>S11710</td><td>10Cr17a</td><td>0.12</td><td>1.00</td><td>1.00</td><td>0.040</td><td>0.030</td><td>0.60</td><td>16.00~18.00</td><td>-</td><td>-</td><td>-</td><td>-</td></tr><tr><td>144</td><td>S11717</td><td>Y10Cr17</td><td>0.12</td><td>1.00</td><td>1.25</td><td>0.060</td><td>≥0.15</td><td>0.60</td><td>16.00~18.00</td><td>0.60</td><td>-</td><td>-</td><td>-</td></tr><tr><td>145</td><td>S11763</td><td>022Cr17NbTi</td><td>0.030</td><td>0.75</td><td>1.00</td><td>0.040</td><td>0.030</td><td>0.60</td><td>16.00~19.00</td><td>-</td><td>-</td><td>-</td><td>Ti或Nb 0.10~1.00</td></tr><tr><td>146</td><td>S11770</td><td>10Cr17MoNb</td><td>0.12</td><td>1.00</td><td>1.00</td><td>0.040</td><td>0.030</td><td>-</td><td>16.00~18.00</td><td>0.75~1.25</td><td>-</td><td>-</td><td>Nb 5C~0.80</td></tr><tr><td>147</td><td>S11775</td><td>04Cr17Nb</td><td>0.05</td><td>1.00</td><td>1.00</td><td>0.040</td><td>0.030</td><td>-</td><td>16.00~18.00</td><td>-</td><td>-</td><td>0.030</td><td>Nb 12C~1.00</td></tr><tr><td>148</td><td>S11790</td><td>10Cr17Mo</td><td>0.12</td><td>1.00</td><td>1.00</td><td>0.040</td><td>0.030</td><td>0.60</td><td>16.00~18.00</td><td>0.75~1.25</td><td>-</td><td>-</td><td>-</td></tr><tr><td>149</td><td>S11798</td><td>06Cr17Mo</td><td>0.08</td><td>1.00</td><td>1.00</td><td>0.040</td><td>0.030</td><td>1.00</td><td>16.00~18.00</td><td>0.90~1.30</td><td>-</td><td>-</td><td>-</td></tr><tr><td>150</td><td>S11862</td><td>019Cr18MoTi</td><td>0.025</td><td>1.00</td><td>1.00</td><td>0.040</td><td>0.030</td><td>0.60</td><td>16.00~19.00</td><td>0.75~1.50</td><td>-</td><td>0.025</td><td>Ti,Nb,Zr或其组合8(C+N)~0.80</td></tr><tr><td>151</td><td>S11863</td><td>022Cr18Ti</td><td>0.030</td><td>1.00</td><td>1.00</td><td>0.040</td><td>0.030</td><td>0.50</td><td>17.00~19.00</td><td>-</td><td>-</td><td>0.030</td><td>Ti[0.20+4(C+N)]~1.10Al 0.15</td></tr><tr><td>152</td><td>S11864</td><td>022Cr18NbTi-1</td><td>0.030</td><td>1.00</td><td>1.00</td><td>0.040</td><td>0.030</td><td>0.50</td><td>17.00~19.00</td><td>-</td><td>-</td><td>0.030</td><td>(Ti+Nb)[0.20+4(C+N)]~0.75Al 0.15</td></tr><tr><td>153</td><td>S11873</td><td>022Cr18NbTi</td><td>0.030</td><td>1.00</td><td>1.00</td><td>0.040</td><td>0.015</td><td>-</td><td>17.50~18.50</td><td>-</td><td>-</td><td>-</td><td>Ti 0.10~0.60Nb≥0.30+3C</td></tr><tr><td>154</td><td>S11882</td><td>019Cr18CuNb</td><td>0.025</td><td>1.00</td><td>1.00</td><td>0.040</td><td>0.030</td><td>0.60</td><td>16.00~20.00</td><td>-</td><td>0.30~0.80</td><td>0.025</td><td>Nb 8(C+N)~0.80</td></tr><tr><td>155</td><td>S11892</td><td>019Cr18Mo2Nb</td><td>0.025</td><td>1.00</td><td>1.00</td><td>0.040</td><td>0.030</td><td>0.60</td><td>17.50~19.50</td><td>1.75~2.50</td><td>0.50</td><td>0.025</td><td>Nb 10(C+N)~0.80</td></tr><tr><td>156</td><td>S11973</td><td>022Cr19NbTi</td><td>0.030</td><td>1.00</td><td>1.00</td><td>0.040</td><td>0.030</td><td>0.50</td><td>18.00~20.00</td><td>-</td><td>-</td><td>0.030</td><td>Ti 0.07~0.30Nb 0.10~0.60(Ti+N)[0.20+4(C+N)]~0.80</td></tr><tr><td>157</td><td>S11972</td><td>019Cr19Mo2NbTi</td><td>0.025</td><td>1.00</td><td>1.00</td><td>0.040</td><td>0.030</td><td>1.00</td><td>17.50~19.50</td><td>1.75~2.50</td><td>-</td><td>0.035</td><td>(Ti+N)[0.20+4(C+N)]~0.80</td></tr><tr><td>158</td><td>S12182</td><td>019Cr21CuTi</td><td>0.025</td><td>1.00</td><td>1.00</td><td>0.030</td><td>0.030</td><td>-</td><td>20.50~23.00</td><td>-</td><td>0.30~0.80</td><td>0.025</td><td>Ti、Nb、Zr或其组合8(C+N)~0.80</td></tr><tr><td>159</td><td>S12203</td><td>022Cr22</td><td>0.030</td><td>1.00</td><td>1.00</td><td>0.040</td><td>0.030</td><td>0.60</td><td>20.00~23.00</td><td>-</td><td>-</td><td>-</td><td>-</td></tr><tr><td>160</td><td>S12361</td><td>019Cr23Mo2Ti</td><td>0.025</td><td>1.00</td><td>1.00</td><td>0.040</td><td>0.030</td><td>-</td><td>21.00~24.00</td><td>1.50~2.50</td><td>0.60</td><td>0.025</td><td>Ti、Nb、Zr或其组合8(C+N)~0.80</td></tr><tr><td>161</td><td>S12362</td><td>019Cr23MoTi</td><td>0.025</td><td>1.00</td><td>1.00</td><td>0.040</td><td>0.030</td><td>-</td><td>21.00~24.00</td><td>0.70~1.50</td><td>0.60</td><td>0.025</td><td>Ti、Nb、Zr或其组合8(C+N)~0.80</td></tr><tr><td>162</td><td>S12462</td><td>019Cr24Mo2NbTi</td><td>0.025</td><td>0.60</td><td>0.40</td><td>0.030</td><td>0.020</td><td>0.60</td><td>23.00~25.00</td><td>2.00~3.00</td><td>0.60</td><td>0.025</td><td>(Ti+N)0.20+4(C+N)</td></tr><tr><td>163</td><td>S12550</td><td>16Cr25Na</td><td>0.200</td><td>1.00</td><td>1.50</td><td>0.040</td><td>0.030</td><td>0.60</td><td>23.00~27.00</td><td>-</td><td>0.30</td><td>0.25</td><td>-</td></tr><tr><td>164</td><td>S12562</td><td>019Cr25Mo4Ni4NbTi</td><td>0.025</td><td>0.75</td><td>1.00</td><td>0.040</td><td>0.030</td><td>3.50~4.50</td><td>24.50~26.00</td><td>3.50~4.50</td><td>-</td><td>0.035</td><td>(Ti+N)[0.20+4(C+N)]~0.80</td></tr><tr><td>165</td><td>S12763</td><td>022Cr27Mo4Ni2NbTi</td><td>0.030</td><td>1.00</td><td>1.00</td><td>0.040</td><td>0.030</td><td>1.00~3.50</td><td>25.00~28.00</td><td>3.00~4.00</td><td>-</td><td>0.040</td><td>(Ti+Nb) 0.20~1.00且(Ti+Nb)≥6(C+N)</td></tr><tr><td>166</td><td>S12791</td><td>008Cr27Mo</td><td>0.010</td><td>0.40</td><td>0.40</td><td>0.030</td><td>0.020</td><td>0.50</td><td>25.00~27.50</td><td>0.75~1.50</td><td>0.20</td><td>0.015</td><td>(Ni+Cu) 0.50</td></tr><tr><td>167</td><td>S12871</td><td>012Cr28Ni4Mo2NbAl</td><td>0.015</td><td>0.55</td><td>0.50</td><td>0.020</td><td>0.005</td><td>3.00~4.00</td><td>28.00~29.00</td><td>1.80~2.50</td><td>-</td><td>0.020</td><td>Nb 0.15~0.50且Nb≥12(C+N)(C+N) 0.030Al 0.10~0.30</td></tr><tr><td>168</td><td>S12963</td><td>022Cr29Mo4NbTi</td><td>0.030</td><td>1.00</td><td>1.00</td><td>0.040</td><td>0.030</td><td>1.00</td><td>28.00~30.00</td><td>3.60~4.20</td><td>-</td><td>0.045</td><td>(Ti+Nb) 0.20~1.00且(Ti+Nb)≥6(C+N)</td></tr><tr><td>169</td><td>S12990</td><td>008Cr29Mo4</td><td>0.010</td><td>0.30</td><td>0.20</td><td>0.025</td><td>0.020</td><td>0.15</td><td>28.00~30.00</td><td>3.50~4.20</td><td>0.15</td><td>0.020</td><td>(C+N) 0.025</td></tr><tr><td>170</td><td>S12991</td><td>008Cr29Mo4Ni2</td><td>0.010</td><td>0.30</td><td>0.20</td><td>0.025</td><td>0.020</td><td>2.00~2.50</td><td>28.00~30.00</td><td>3.50~4.20</td><td>0.15</td><td>0.020</td><td>(C+N) 0.025</td></tr><tr><td>171</td><td>S13091</td><td>008Cr30Mo2</td><td>0.010</td><td>0.40</td><td>0.40</td><td>0.030</td><td>0.020</td><td>0.50</td><td>28.50~32.00</td><td>1.50~2.50</td><td>0.20</td><td>0.015</td><td>(Ni+Cu) 0.50</td></tr><tr><td colspan="14">注:表中所列成分除标明范围或最小值外,其余均为最大值。</td></tr><tr><td colspan="14">a 可作耐热钢使用。</td></tr></table>

表 4 马氏体不锈钢牌号和统一数字代号及其化学成分  

<table><tr><td rowspan="2">序号</td><td rowspan="2">统一数字代号ISC</td><td rowspan="2">牌 号</td><td colspan="11">化学成分(质量分数)/%</td></tr><tr><td>C</td><td>Si</td><td>Mn</td><td>P</td><td>S</td><td>Ni</td><td>Cr</td><td>Mo</td><td>Cu</td><td>N</td><td>其他元素</td></tr><tr><td>172</td><td>S40310a</td><td>12Cr12a</td><td>0.15</td><td>0.50</td><td>1.00</td><td>0.040</td><td>0.030</td><td>0.60</td><td>11.50~13.00</td><td>-</td><td>-</td><td>-</td><td>-</td></tr><tr><td>173</td><td>S41010a</td><td>12Cr13a</td><td>0.15</td><td>1.00</td><td>1.00</td><td>0.040</td><td>0.030</td><td>0.60</td><td>11.50~13.50</td><td>-</td><td>-</td><td>-</td><td>-</td></tr><tr><td>174</td><td>S41036</td><td>06Cr13Mn</td><td>0.03~0.08</td><td>0.80</td><td>1.00~2.50</td><td>0.035</td><td>0.030</td><td>0.60</td><td>11.50~14.00</td><td>-</td><td>-</td><td>0.040</td><td>(C+N) 0.04~0.10</td></tr><tr><td>175</td><td>S41092a</td><td>13Cr13Moa</td><td>0.08~0.18</td><td>0.60</td><td>1.00</td><td>0.040</td><td>0.030</td><td>0.60</td><td>11.50~14.00</td><td>0.30~0.60</td><td>0.30</td><td>-</td><td>-</td></tr><tr><td>176</td><td>S41400</td><td>12Cr12Ni2</td><td>0.15</td><td>1.00</td><td>1.00</td><td>0.040</td><td>0.030</td><td>1.25~2.50</td><td>11.50~13.50</td><td>-</td><td>-</td><td>-</td><td>-</td></tr><tr><td>177</td><td>S41427</td><td>Y25Cr13Ni2</td><td>0.20~0.30</td><td>0.50</td><td>0.80~1.20</td><td>0.08~0.12</td><td>0.15~0.25</td><td>1.50~2.00</td><td>12.00~14.00</td><td>0.60</td><td>-</td><td>-</td><td>-</td></tr><tr><td>178</td><td>S41595</td><td>04Cr13Ni5Mo</td><td>0.05</td><td>0.60</td><td>0.50~1.00</td><td>0.030</td><td>0.030</td><td>3.50~5.50</td><td>11.50~14.00</td><td>0.50~1.00</td><td>-</td><td>-</td><td>-</td></tr><tr><td>179</td><td>S41617</td><td>Y12Cr13</td><td>0.15</td><td>1.00</td><td>1.25</td><td>0.060</td><td>≥0.15</td><td>0.60</td><td>12.00~14.00</td><td>0.60</td><td>-</td><td>-</td><td>-</td></tr><tr><td>180</td><td>S42020a</td><td>20Cr13a</td><td>0.16~0.25</td><td>1.00</td><td>1.00</td><td>0.040</td><td>0.030</td><td>0.60</td><td>12.00~14.00</td><td>-</td><td>-</td><td>-</td><td>-</td></tr><tr><td>181</td><td>S42030</td><td>30Cr13</td><td>0.26~0.35</td><td>1.00</td><td>1.00</td><td>0.040</td><td>0.030</td><td>0.60</td><td>12.00~14.00</td><td>-</td><td>-</td><td>-</td><td>-</td></tr><tr><td>182</td><td>S42040</td><td>40Cr13</td><td>0.36~0.45</td><td>0.60</td><td>0.80</td><td>0.040</td><td>0.030</td><td>0.60</td><td>12.00~14.00</td><td>0.60</td><td>-</td><td>-</td><td>-</td></tr><tr><td>183</td><td>S42037</td><td>Y30Cr13</td><td>0.26~0.35</td><td>1.00</td><td>1.25</td><td>0.060</td><td>≥0.15</td><td>0.60</td><td>12.00~14.00</td><td>0.60</td><td>-</td><td>-</td><td>-</td></tr><tr><td>184</td><td>S42060</td><td>65Cr13</td><td>0.60~0.70</td><td>0.80</td><td>1.00</td><td>0.040</td><td>0.015</td><td>0.60</td><td>12.50~14.00</td><td>-</td><td>-</td><td>0.15</td><td>-</td></tr><tr><td>185</td><td>S42090</td><td>70Cr13Mo</td><td>0.65~0.75</td><td>0.80</td><td>1.00</td><td>0.040</td><td>0.015</td><td>-</td><td>12.50~14.00</td><td>0.05~0.50</td><td>-</td><td>0.15</td><td>-</td></tr><tr><td>186</td><td>S42096</td><td>60Cr13Mo</td><td>0.56~0.65</td><td>0.80</td><td>0.80</td><td>0.035</td><td>0.030</td><td>0.60</td><td>12.50~14.50</td><td>0.25~0.60</td><td>-</td><td>-</td><td>-</td></tr><tr><td>187</td><td>S42097</td><td>32Cr13Mo</td><td>0.28~0.35</td><td>0.80</td><td>1.00</td><td>0.040</td><td>0.030</td><td>0.60</td><td>12.00~14.00</td><td>0.50~1.00</td><td>-</td><td>-</td><td>-</td></tr><tr><td>188</td><td>S42098</td><td>22Cr14NiMo</td><td>0.15~0.30</td><td>1.00</td><td>1.00</td><td>0.040</td><td>0.030</td><td>0.35~0.85</td><td>13.50~15.00</td><td>0.40~0.85</td><td>-</td><td>-</td><td>-</td></tr><tr><td>189</td><td>S42099</td><td>50Cr15MoV</td><td>0.45~0.55</td><td>1.00</td><td>1.00</td><td>0.040</td><td>0.015</td><td>-</td><td>14.00~15.00</td><td>0.50~0.80</td><td>-</td><td>0.15</td><td>V 0.10~0.20</td></tr><tr><td>190</td><td>S42200a</td><td>22Cr12NiWMoVa</td><td>0.20~0.25</td><td>0.50</td><td>0.50~1.00</td><td>0.040</td><td>0.030</td><td>0.50~1.00</td><td>11.00~13.00</td><td>0.75~1.25</td><td>-</td><td>-</td><td>W 0.75~1.25V 0.20~0.40</td></tr><tr><td>191</td><td>S42210a</td><td>13Cr11Ni2W2MoVa</td><td>0.10~0.16</td><td>0.60</td><td>0.60</td><td>0.035</td><td>0.030</td><td>1.40~1.80</td><td>10.50~12.00</td><td>0.35~0.50</td><td>-</td><td>-</td><td>W 1.50~2.00V 0.18~0.30</td></tr><tr><td>192</td><td>S42600a</td><td>18Cr12MnMoVNbNa</td><td>0.15~0.20</td><td>0.50</td><td>0.50~1.00</td><td>0.035</td><td>0.030</td><td>0.60</td><td>10.00~13.00</td><td>0.30~0.90</td><td>0.30</td><td>0.05~0.10</td><td>V 0.10~0.40Nb 0.20~0.60</td></tr><tr><td>193</td><td>S43110a</td><td>14Cr17Ni2a</td><td>0.11~0.17</td><td>0.80</td><td>0.80</td><td>0.040</td><td>0.030</td><td>1.50~2.50</td><td>16.00~18.00</td><td>-</td><td>-</td><td>-</td><td>-</td></tr><tr><td>194</td><td>S43120a</td><td>17Cr16Ni2a</td><td>0.12~0.22</td><td>1.00</td><td>1.50</td><td>0.040</td><td>0.030</td><td>1.50~2.50</td><td>15.00~17.00</td><td>-</td><td>-</td><td>-</td><td>-</td></tr><tr><td>195</td><td>S43127a</td><td>Y16Cr16Ni2S</td><td>0.12~0.20</td><td>1.00</td><td>1.50</td><td>0.040</td><td>0.15~0.30</td><td>2.00~3.00</td><td>15.00~18.00</td><td>0.60</td><td>-</td><td>-</td><td>-</td></tr><tr><td>196</td><td>S44040a</td><td>80Cr20Si2Nia</td><td>0.75~0.85</td><td>1.75~2.25</td><td>0.20~0.60</td><td>0.030</td><td>0.030</td><td>1.15~1.65</td><td>19.00~20.50</td><td>-</td><td>0.30</td><td>-</td><td>-</td></tr><tr><td>197</td><td>S44070</td><td>68Cr17</td><td>0.60~0.75</td><td>1.00</td><td>1.00</td><td>0.040</td><td>0.030</td><td>0.60</td><td>16.00~18.00</td><td>0.75</td><td>-</td><td>-</td><td>-</td></tr><tr><td>198</td><td>S44080</td><td>85Cr17</td><td>0.75~0.95</td><td>1.00</td><td>1.00</td><td>0.040</td><td>0.030</td><td>0.60</td><td>16.00~18.00</td><td>0.75</td><td>-</td><td>-</td><td>-</td></tr><tr><td>199</td><td>S44090a</td><td>95Cr18</td><td>0.90~1.00</td><td>0.80</td><td>0.80</td><td>0.040</td><td>0.030</td><td>0.60</td><td>17.00~19.00</td><td>-</td><td>-</td><td>-</td><td>-</td></tr><tr><td>200</td><td>S44096</td><td>108Cr17</td><td>0.95~1.20</td><td>1.00</td><td>1.00</td><td>0.040</td><td>0.030</td><td>0.60</td><td>16.00~18.00</td><td>0.75</td><td>-</td><td>-</td><td>-</td></tr><tr><td>201</td><td>S44097</td><td>Y108Cr17</td><td>0.95~1.20</td><td>1.00</td><td>1.25</td><td>0.060</td><td>≥0.15</td><td>0.60</td><td>16.00~18.00</td><td>0.75</td><td>-</td><td>-</td><td>-</td></tr><tr><td>202</td><td>S44098</td><td>102Cr17Mo</td><td>0.95~1.10</td><td>0.80</td><td>0.80</td><td>0.040</td><td>0.030</td><td>0.60</td><td>16.00~18.00</td><td>0.40~0.70</td><td>-</td><td>-</td><td>-</td></tr><tr><td>203</td><td>S44099</td><td>90Cr18MoV</td><td>0.85~0.95</td><td>0.80</td><td>0.80</td><td>0.040</td><td>0.030</td><td>0.60</td><td>17.00~19.00</td><td>1.00~1.30</td><td>-</td><td>-</td><td>V 0.07~0.12</td></tr><tr><td colspan="14">注:表中所列成分除标明范围或最小值外,其余均为最大值。</td></tr><tr><td colspan="14">a 可作耐热钢使用。</td></tr></table>

表 5 沉淀硬化不锈钢牌号和统一数字代号及其化学成分  

<table><tr><td rowspan="2">序号</td><td rowspan="2">统一数字代号ISC</td><td rowspan="2">牌号</td><td colspan="11">化学成分(质量分数)/%</td></tr><tr><td>C</td><td>Si</td><td>Mn</td><td>P</td><td>S</td><td>Ni</td><td>Cr</td><td>Mo</td><td>Cu</td><td>N</td><td>其他元素</td></tr><tr><td>204</td><td>S51290a</td><td>022Cr12Ni9Cu2NbTia</td><td>0.030</td><td>0.50</td><td>0.50</td><td>0.040</td><td>0.030</td><td>7.50~9.50</td><td>11.00~12.50</td><td>0.50</td><td>1.50~2.50</td><td>-</td><td>Ti 0.80~1.40Nb 0.10~0.50</td></tr><tr><td>205</td><td>S51293</td><td>022Cr12Ni9Mo4Cu2AlTi</td><td>0.030</td><td>0.70</td><td>1.00</td><td>0.030</td><td>0.015</td><td>8.00~10.00</td><td>11.00~13.00</td><td>3.50~5.00</td><td>1.50~3.50</td><td>-</td><td>Al 0.15~0.50Ti 0.50~1.20</td></tr><tr><td>206</td><td>S51380</td><td>04Cr13Ni8Mo2Al</td><td>0.05</td><td>0.10</td><td>0.20</td><td>0.010</td><td>0.008</td><td>7.50~8.50</td><td>12.30~13.20</td><td>2.00~3.00</td><td>-</td><td>0.010</td><td>Al 0.90~1.35</td></tr><tr><td>207</td><td>S51525a</td><td>06Cr15Ni25Ti2MoAlVBa</td><td>0.08</td><td>1.00</td><td>2.00</td><td>0.040</td><td>0.030</td><td>24.00~27.00</td><td>13.50~16.00</td><td>1.00~1.50</td><td>-</td><td>-</td><td>Al 0.35W 1.90~2.35B 0.001~0.010V 0.10~0.50</td></tr><tr><td>208</td><td>S51550</td><td>05Cr15Ni5Cu4Nb</td><td>0.07</td><td>1.00</td><td>1.00</td><td>0.040</td><td>0.030</td><td>3.50~5.50</td><td>14.00~15.50</td><td>-</td><td>2.50~4.50</td><td>-</td><td>Nb 0.15~0.45</td></tr><tr><td>209</td><td>S51570a</td><td>07Cr15Ni7Mo2Ala</td><td>0.09</td><td>1.00</td><td>1.00</td><td>0.040</td><td>0.030</td><td>6.50~7.75</td><td>14.00~16.00</td><td>2.00~3.00</td><td>-</td><td>-</td><td>Al 0.75~1.50</td></tr><tr><td>210</td><td>S51740a</td><td>05Cr17Ni4Cu4Nba</td><td>0.07</td><td>1.00</td><td>1.00</td><td>0.040</td><td>0.030</td><td>3.00~5.00</td><td>15.00~17.50</td><td>-</td><td>3.00~5.00</td><td>-</td><td>Nb 0.15~0.45</td></tr><tr><td>211</td><td>S51750</td><td>09Cr17Ni5Mo3N</td><td>0.07~0.11</td><td>0.50</td><td>0.50~1.25</td><td>0.040</td><td>0.030</td><td>4.00~5.00</td><td>16.00~17.00</td><td>2.50~3.20</td><td>-</td><td>0.07~0.13</td><td>-</td></tr><tr><td>212</td><td>S51770a</td><td>07Cr17Ni7Ala</td><td>0.09</td><td>1.00</td><td>1.00</td><td>0.040</td><td>0.030</td><td>6.50~7.75</td><td>16.00~18.00</td><td>-</td><td>-</td><td>-</td><td>Al 0.75~1.50</td></tr><tr><td>213</td><td>S51778</td><td>06Cr17Ni7AlTia</td><td>0.08</td><td>1.00</td><td>1.00</td><td>0.040</td><td>0.030</td><td>6.00~7.50</td><td>16.00~17.50</td><td>-</td><td>-</td><td>-</td><td>Al 0.75~1.50Ti 0.40~1.20</td></tr><tr><td colspan="14">注:表中所列成分除标明范围或最小值外,其余均为最大值。</td></tr><tr><td colspan="14">a 可作耐热钢使用。</td></tr></table>

# 附录A

# （规范性）

# 不锈钢牌号和统一数字代号的表示方法

# A.1 不锈钢牌号的表示方法

# A.1.1 通则

A.1.1.1 不锈钢牌号采用化学元素符号和阿拉伯数字(A.1.1.2)相结合的方法表示，其中碳含量表示方法应符合A.1.2的规定，其他元素含量表示方法应符合A.1.3的规定。  
A.1.1.2 表示不锈钢的化学成分组成的各元素含量(质量分数)的阿拉伯数字按GB/T8170修约到规定位数。

# A.1.2 碳含量

一般用两位阿拉伯数字表示碳含量(以万分之几计)，但对碳含量不大于 $0.030\%$ 的超低碳不锈钢，则用三位阿拉伯数字表示碳含量（以十万分之几计），且符合下列规定。

a) 只规定上限者, 如碳含量上限不大于 $0.10\%$ , 则取其上限的 3/4 表示碳含量 (见示例 1); 如碳含量上限大于 $0.10\%$ , 则取其上限的 4/5 表示碳含量 (见示例 2)。  
b）规定上下限者，取其上下限的平均值表示碳含量（见示例3）。

示例1：

碳含量上限为 $0.08\%$ 时，以06表示其含量；碳含量上限为 $0.030\%$ 时，以022表示其含量；碳含量上限为 $0.020\%$ 时，以015表示其含量。

示例2：

碳含量上限为 $0.20\%$ 时，以16表示其含量；碳含量上限为 $0.15\%$ 时，以12表示其含量。

示例3：

碳含量为 $0.16\% \sim 0.25\%$ 时，以20表示其含量。

# A.1.3 主元素含量

A.1.3.1 用一位或两位阿拉伯数字表示主元素(碳元素除外)的平均含量(以百分之几计),若主元素的平均含量小于 $1.50\%$ 时,牌号中仅标明元素,不标明含量(见示例1和示例2)。  
A.1.3.2 主元素(碳元素除外)宜按元素含量递减排序。若两个或两个以上元素的平均含量相等时, 则宜按英文字母的顺序排列 (见示例 3)。若同一组牌号表示相同时, 可在牌号尾部添加“-1,-2,…”加以区分 (见示例 4)。

示例1：

碳含量不大于 $0.08\%$ 、铬含量为 $18.00\% \sim 20.00\%$ 、镍含量为 $8.00\% \sim 11.00\%$ 的不锈钢，其中碳含量以06表示，铬含量平均值为 $19\%$ ，镍含量平均值为 $9.5\%$ 修约为 $10\%$ ，则其牌号表示为 $06\mathrm{Cr}19\mathrm{Ni}10$ 。

示例2：

碳含量不大于 $0.030\%$ 、铬含量为 $20.00\% \sim 22.00\%$ 、镍含量为 $23.50\% \sim 25.50\%$ 、钼含量为 $6.00\% \sim 7.00\%$ 、氮含量为 $0.18\% \sim 0.25\%$ 的不锈钢，其中碳含量以022表示；铬含量平均值为 $21\%$ ，镍含量平均值为 $24.5\%$ 修约为 $24\%$ ，钼含量平均值为 $6.5\%$ 修约为 $6\%$ ，氮含量平均值为 $0.22\%$ （不标明含量），则其牌号表示为 $022\mathrm{Ni}24\mathrm{Cr}21\mathrm{Mo}6\mathrm{N}$ ，而不是 $022\mathrm{Cr}21\mathrm{Ni}25\mathrm{Mo}7\mathrm{N}$ 。

示例3：

05Cr21Ni10Mn3Cu2Mo2N中铜含量和钼含量相同，则按英文字母顺序铜元素排在钼元素之前。

示例4：

022Cr18NbTi-1与022Cr18NbTi。

# A.2 不锈钢牌号的统一数字代号表示方法

A.2.1 不锈钢牌号的统一数字代号 ISC(Iron and steel code)采用英文字母符号“S”作前缀（“Stainless”的首字母），后接五位阿拉伯数字，其编号规则见图 A.1。

![](images/3fc77e0e408f5311e459b33d78eb35042f104eecc3741ae80be59a7c9f14b6b7.jpg)  
图A.1 不锈钢牌号的统一数字代号示意图

第四位数字代表的含义  

<table><tr><td>0</td><td>1</td><td>2</td><td>3</td><td>4</td><td>5</td><td>6</td><td>7</td><td>8</td><td>9</td></tr><tr><td>顺序号</td><td>加S或顺序号</td><td>加Se、Ce、Pb、Ca或顺序号</td><td>顺序号</td><td>加Al、Si</td><td>加N</td><td>加Ti(或AlTi、MoTi、NbTi)</td><td>加Nb</td><td>加Cu</td><td>加Mo</td></tr></table>

第五位数字代表的含义  

<table><tr><td>0</td><td>1</td><td>2</td><td>3</td><td>4</td><td>5</td><td>6</td><td>7</td><td>8</td><td>9</td></tr><tr><td>顺序号</td><td>极低碳钢w(C)≤0.01%或顺序号</td><td>超低碳钢w(C)≤0.025%或顺序号</td><td>超低碳钢w(C)≤0.030%</td><td>顺序号</td><td>顺序号</td><td>顺序号</td><td>易切削钢或顺序号</td><td>低碳钢w(C)≤0.08%</td><td>耐热或顺序号</td></tr><tr><td colspan="10">若同一组两个牌号的统一数字代号相同,则建议调整第五位数字加以区别。</td></tr></table>

A.2.2 铁素体不锈钢 $\mathrm{S1} \times \times \times \times$ ，第二、三位数字表示铬含量的平均含量（以百分之几计），第四位表示钢中含有特殊元素（见示例1），第五位数字表示钢类或同一钢组内牌号的顺序号（见示例2）。

示例1：

019Cr18MoTi，统一数字代号ISC为S11862，其中第一位数字1代表铁素体不锈钢，第二、三位数字18表示铬的平均含量，第四位数字6表示加Ti，第五位数字2表示超低碳钢（碳含量不大于 $0.025\%$ ）。

示例2：

022Cr11Ti和022Cr11NiNbTi两个牌号的统一数字代号ISC均为S11163，为了区分将022Cr11NiNbTi第五位数字由3改为4，即022Cr11NiNbTi牌号的统一数字代号ISC为S11164。

A.2.3 奥氏体-铁素体(双相)不锈钢 $\mathrm{S}2 \times \times \times \times$ , 前四位数字借用美国 AISI 或 UNS 体系中四位数字 (见示例 1 和示例 2); 否则, 第二、三位数字表示铬的平均含量 (以百分之几计), 第四位数字表示钢中含

有特殊元素[但加锰钢用锰的平均含量(以百分之几计), 见示例 3], 第五位数字表示钢类或同一钢组内牌号的顺序号 (见示例 4)。

示例1：

022Cr23Ni4MoCuN，统一数字代号为S23043，其中前四位数字2304借用美国AISI体系2304的四位数字，第五位数字3表示超低碳钢（碳含量不大于 $0.030\%$ ）。

示例2：

022Cr25Ni7Mo4CuN，统一数字代号为S25203，其中前四位数字2520借用美国UNS体系S32520中后四位数字，第五位数字3表示超低碳钢（碳含量不大于 $0.030\%$ ）。

示例3：

022Cr21Mn3Ni3Mo2N，统一数字代号ISC为S22133，其中第一位数字2代表奥氏体-铁素体(双相)不锈钢，第二、三位数字21表示铬的平均含量，第四位数字3表示锰的平均含量，第五位数字3表示超低碳钢（碳含量不大于 $0.030\%$ ）。

示例4：

12Cr21Ni5Ti，统一数字代号ISC为S22160，其中第一位数字2代表奥氏体-铁素体(双相)不锈钢，第二、三位数字21表示铬的平均含量，第四位数字6表示加钛，第五位数字0表示顺序号。

A.2.4 奥氏体不锈钢 $\mathrm{S3\times X\times X}\times$ ，第一、二、三位数字作为钢组，借用美国 AISI 或 UNS 体系的三位数字；第四位表示钢中含有特殊元素，第五位数字表示钢类或同一钢组内牌号的顺序号，见示例 1；但某些牌号的后四位数字是借用美国 AISI 或 UNS 体系中后四位数字（见示例 2）。对于 Cr-Mn-Ni 或 Cr-Mn-Ni-N 不锈钢，则以 $35\times$ 作为钢组（见示例 3），第三位数字 $\times$ 代表含义如下：0——空位或顺序号；1——低铬系列（铬含量上限一般不大于 $16.5\%$ ）；2——低镍系列（对应于美国 AISI 或 UNS 体系中 204 系列）；3——锰含量约为 $5\% \sim 8\%$ （对应于美国 AISI 或 UNS 体系中 201 系列）；4——锰含量约为 $7\% \sim 10\%$ 系列（对应于美国 AISI 或 UNS 体系中 202 系列）；5——锰含量约为 $10\% \sim 13\%$ （锰含量高于美国 AISI 或 UNS 体系中 202 系列）；6——镍含量低于美国 AISI 或 UNS 体系中 202 系列；7——高铬高镍系列；8——加钼钢系列，9——空位或顺序号。

示例1：

06Cr19Ni10，统一数字代号ISC为S30408，其中第一位数字3代表奥氏体不锈钢，第一、二、三位数字304表示钢组（对应于AISI的304），第四位数字0表示顺序号，第五位数字8表示低碳钢（碳含量不大于 $0.08\%$ ）。

示例2：

022Ni25Cr21Mo7N，统一数字代号ISC为S38367，其中第一位数字3代表奥氏体不锈钢，后面四位数字8367借用UNS的N08367中后四位数字。

示例3：

12Cr17Mn6Ni5N，统一数字代号ISC为S35350，其中353代表Cr-Mn-N钢组，其中第三位数字3表示锰含量约为 $5\% \sim 8\%$ （对应于AISI201)，第四位数字5表示加氮，第五位数字0为顺序号。

A.2.5 马氏体不锈钢 $\mathrm{S4} \times \times \times \times$ ，第一、二、三位数字作为钢组，借用美国 AISI 和 UNS 体系的三位数字编排；第四位表示钢中含有特殊元素，第五位数字表示钢类或同一钢组内牌号的顺序号，见示例 1 和示例 2。

示例1：

Y12Cr13，统一数字代号 ISC 为 S41617，其中第一位数字 4 代表马氏体不锈钢，第一、二、三位数字 416 表示钢组（对应于 AISI 的 416），第四数字 1 表示顺序号，第五位数字 7 表示易切削钢。

示例2：

13Cr13Mo, 统一数字代号 ISC 为 S41092, 其中第一位数字 4 代表马氏体不锈钢, 第一、二、三位数字 410 表示钢组 (借用 AISI 的 410), 第四数字 9 表示添加钼, 第五位数字 2 表示顺序号。

A.2.6 沉淀硬化不锈钢 $\mathrm{S}5\times \times \times \times$ ，第二、三、四、五位数字按Cr-Ni二元素及其含量编号，其中第二、三位数字表示铬的平均含量(以百分之几计)，第四、五位数字表示镍的平均含量(以百分之几计)，见示例1；或第四位数字表示镍的平均含量(以百分之几计)，第五位数字表示同一钢组内不同牌号的区别顺序号，见示例2。

示例1：

06Ni25Cr15Ti2MoAlVB，统一数字代号ISC为S51525，其中第一位数字5代表沉淀硬化不锈钢，第二、三位数字15表示铬的平均含量，第四、五位数字25表示镍的平均含量。

示例2：

05Cr15Ni5Cu4Nb, 统一数字代号 ISC 为 S51550, 其中第一位数字 5 代表沉淀硬化不锈钢, 第二、三位数字 15 表示铬的平均含量, 第四位数字 5 表示镍的平均含量, 第五位数字 0 表示顺序号。

# 附录B

# （资料性）

# 本文件部分不锈钢牌号的物理性能参数

表B.1给出了本文件部分不锈钢牌号的物理性能参数。

表 B.1 本文件部分不锈钢牌号的物理性能参数
