Repository: batidong/clean

File: GBT 20878-2024不锈钢 牌号及化学成分/full.md (part 3 of 4)
# 不锈钢 牌号及化学成分
<table><tr><td rowspan="2">序号</td><td rowspan="2">统一数字代号 ISC</td><td rowspan="2">牌 号</td><td rowspan="2">密度 ρkg/dm3</td><td colspan="6">在下列温度(℃)的弹性模量E/GPa</td><td colspan="5">20℃至下列温度(℃)的平均线膨胀系数α10-6/K</td><td rowspan="2">20℃时热导率λW/(m·K)</td><td rowspan="2">20℃时比热容ckJ/(kg·K)</td><td rowspan="2">20℃时电阻率ρΩ·mm2/m</td><td rowspan="2">可磁化</td></tr><tr><td>20</td><td>100</td><td>200</td><td>300</td><td>400</td><td>500</td><td>100</td><td>200</td><td>300</td><td>400</td><td>500</td></tr><tr><td colspan="19">奥氏体不锈钢</td></tr><tr><td>1</td><td>S30103</td><td>022Cr17Ni7</td><td>7.93</td><td>195</td><td>190</td><td>182</td><td>174</td><td>166</td><td>158</td><td>16.9</td><td>—</td><td>—</td><td>—</td><td>18.7</td><td>—</td><td>0.50</td><td>0.73</td><td>否</td></tr><tr><td>2</td><td>S30110</td><td>12Cr17Ni7</td><td>7.93</td><td>195</td><td>190</td><td>182</td><td>174</td><td>166</td><td>158</td><td>16.9</td><td>—</td><td>17.2</td><td>—</td><td>18.2</td><td>15.0</td><td>0.50</td><td>0.73</td><td>否</td></tr><tr><td>3</td><td>S30153</td><td>022Cr17Ni7N</td><td>7.93</td><td>200</td><td>194</td><td>186</td><td>179</td><td>172</td><td>165</td><td>16.0</td><td>16.5</td><td>17.0</td><td>17.5</td><td>18.0</td><td>15.0</td><td>0.50</td><td>0.73</td><td>否</td></tr><tr><td>4</td><td>S30210</td><td>12Cr18Ni9a</td><td>7.93</td><td>200</td><td>194</td><td>186</td><td>179</td><td>172</td><td>165</td><td>16.0</td><td>17.0</td><td>17.0</td><td>18.0</td><td>18.4</td><td>15.0</td><td>0.50</td><td>0.73</td><td>否</td></tr><tr><td>5</td><td>S30240</td><td>12Cr18Ni9Si3a</td><td>7.93</td><td>195</td><td>190</td><td>182</td><td>174</td><td>166</td><td>158</td><td>16.2</td><td>—</td><td>18.0</td><td>—</td><td>19.4</td><td>—</td><td>0.50</td><td>0.73</td><td>否</td></tr><tr><td>6</td><td>S30317</td><td>Y12Cr18Ni9</td><td>7.98</td><td>200</td><td>194</td><td>186</td><td>179</td><td>172</td><td>165</td><td>16.0</td><td>16.5</td><td>17.0</td><td>17.5</td><td>18.0</td><td>15.0</td><td>0.50</td><td>0.73</td><td>否</td></tr><tr><td>7</td><td>S30327</td><td>Y12Cr18Ni9Se</td><td>7.93</td><td>195</td><td>190</td><td>182</td><td>174</td><td>166</td><td>158</td><td>17.3</td><td>—</td><td>—</td><td>—</td><td>18.7</td><td>—</td><td>0.50</td><td>0.73</td><td>否</td></tr><tr><td>8</td><td>S30387</td><td>Y12Cr18Ni9Cu3</td><td>7.93</td><td>200</td><td>194</td><td>186</td><td>179</td><td>172</td><td>165</td><td>16.7</td><td>17.2</td><td>17.7</td><td>18.1</td><td>18.4</td><td>15.0</td><td>0.50</td><td>0.72</td><td>否</td></tr><tr><td>9</td><td>S30403</td><td>022Cr19Ni10</td><td>7.93</td><td>200</td><td>194</td><td>186</td><td>179</td><td>172</td><td>165</td><td>16.0</td><td>16.5</td><td>17.0</td><td>17.5</td><td>18.0</td><td>15.0</td><td>0.50</td><td>0.73</td><td>否</td></tr><tr><td>10</td><td>S30408</td><td>06Cr19Ni10a</td><td>7.93</td><td>200</td><td>194</td><td>186</td><td>179</td><td>172</td><td>165</td><td>16.0</td><td>16.5</td><td>17.0</td><td>17.5</td><td>18.0</td><td>15.0</td><td>0.50</td><td>0.73</td><td>否</td></tr><tr><td>11</td><td>S30409</td><td>07Cr19Ni10a</td><td>7.93</td><td>200</td><td>190</td><td>185</td><td>175</td><td>170</td><td>160</td><td>16.3</td><td>16.9</td><td>17.3</td><td>17.8</td><td>18.2</td><td>17.0</td><td>0.45</td><td>0.71</td><td>否</td></tr><tr><td>12</td><td>S30450</td><td>05Cr19Ni10Si2CeNa</td><td>7.93</td><td>200</td><td>194</td><td>186</td><td>179</td><td>172</td><td>165</td><td>16.0</td><td>16.5</td><td>—</td><td>18.0</td><td>18.5(600℃)</td><td>15.0</td><td>0.50</td><td>0.85</td><td>否</td></tr><tr><td>13</td><td>S30453</td><td>022Cr19Ni10N</td><td>7.93</td><td>200</td><td>194</td><td>186</td><td>179</td><td>172</td><td>165</td><td>16.0</td><td>16.5</td><td>17.0</td><td>17.5</td><td>18.0</td><td>15.0</td><td>0.50</td><td>0.73</td><td>否</td></tr><tr><td>14</td><td>S30458</td><td>06Cr19Ni10N</td><td>7.93</td><td>200</td><td>194</td><td>186</td><td>179</td><td>172</td><td>165</td><td>16.0</td><td>16.5</td><td>17.0</td><td>17.5</td><td>18.0</td><td>15.0</td><td>0.50</td><td>0.73</td><td>否</td></tr><tr><td>15</td><td>S30478</td><td>06Cr19Ni9NbN</td><td>7.93</td><td>200</td><td>194</td><td>186</td><td>179</td><td>172</td><td>165</td><td>16.0</td><td>16.5</td><td>17.0</td><td>17.5</td><td>18.0</td><td>15.0</td><td>0.50</td><td>0.73</td><td>否</td></tr><tr><td>16</td><td>S30480</td><td>06Cr18Ni9Cu2</td><td>7.93</td><td>200</td><td>194</td><td>186</td><td>179</td><td>172</td><td>165</td><td>16.7</td><td>17.2</td><td>17.7</td><td>18.1</td><td>18.4</td><td>15.0</td><td>0.50</td><td>0.73</td><td>否</td></tr><tr><td>17</td><td>S30483</td><td>022Cr18Ni9Cu3</td><td>7.93</td><td>200</td><td>194</td><td>186</td><td>179</td><td>172</td><td>165</td><td>16.7</td><td>17.2</td><td>17.7</td><td>18.1</td><td>18.4</td><td>15.0</td><td>0.50</td><td>0.73</td><td>否</td></tr><tr><td>18</td><td>S30488</td><td>06Cr18Ni9Cu3</td><td>7.93</td><td>200</td><td>194</td><td>186</td><td>179</td><td>172</td><td>165</td><td>16.7</td><td>17.2</td><td>17.7</td><td>18.1</td><td>18.4</td><td>15.0</td><td>0.50</td><td>0.72</td><td>否</td></tr><tr><td>19</td><td>S30489a</td><td>10Cr18Ni9NbCu3BNa</td><td>7.93</td><td>-</td><td>-</td><td>-</td><td>-</td><td>-</td><td>-</td><td>-</td><td>-</td><td>-</td><td>-</td><td>-</td><td>-</td><td>-</td><td>-</td><td>否</td></tr><tr><td>20</td><td>S30508</td><td>06Cr18Ni12</td><td>7.93</td><td>200</td><td>194</td><td>186</td><td>179</td><td>172</td><td>165</td><td>16.0</td><td>16.5</td><td>17.0</td><td>17.5</td><td>18.0</td><td>15.0</td><td>0.50</td><td>0.73</td><td>否</td></tr><tr><td>21</td><td>S30510</td><td>10Cr18Ni12</td><td>7.93</td><td>200</td><td>194</td><td>186</td><td>179</td><td>172</td><td>165</td><td>16.0</td><td>16.5</td><td>17.0</td><td>17.5</td><td>18.0</td><td>15.0</td><td>0.50</td><td>0.73</td><td>否</td></tr><tr><td>22</td><td>S30548a</td><td>06Cr18Ni13Si4a</td><td>7.75</td><td>-</td><td>-</td><td>-</td><td>-</td><td>-</td><td>-</td><td>13.8</td><td>-</td><td>-</td><td>-</td><td>-</td><td>-</td><td>0.50</td><td>-</td><td>否</td></tr><tr><td>23</td><td>S30549a</td><td>16Cr20Ni14Si2a</td><td>7.90</td><td>200</td><td>194</td><td>186</td><td>179</td><td>172</td><td>165</td><td>16.0</td><td>16.5</td><td>-</td><td>17.5</td><td>-</td><td>15.0</td><td>0.50</td><td>0.85</td><td>否</td></tr><tr><td>24</td><td>S30808a</td><td>06Cr20Ni11a</td><td>8.00</td><td>195</td><td>190</td><td>182</td><td>174</td><td>166</td><td>158</td><td>17.3</td><td>-</td><td>17.8</td><td>-</td><td>18.4</td><td>15.0</td><td>0.50</td><td>0.72</td><td>否</td></tr><tr><td>25</td><td>S30829</td><td>08Cr21Ni11Si2NCe</td><td>7.90</td><td>-</td><td>-</td><td>-</td><td>-</td><td>-</td><td>-</td><td>-</td><td>17.0</td><td>-</td><td>18.0</td><td>-</td><td>15.0</td><td>0.50</td><td>0.85</td><td>否</td></tr><tr><td>26</td><td>S30908a</td><td>06Cr23Ni13a</td><td>7.98</td><td>200</td><td>190</td><td>185</td><td>175</td><td>170</td><td>-</td><td>14.9</td><td>16.0</td><td>16.8</td><td>17.5</td><td>17.8</td><td>15.0</td><td>0.50</td><td>0.78</td><td>否</td></tr><tr><td>27</td><td>S30920a</td><td>16Cr23Ni13a</td><td>7.98</td><td>200</td><td>190</td><td>185</td><td>175</td><td>170</td><td>-</td><td>14.9</td><td>16.0</td><td>-</td><td>17.5</td><td>18.0</td><td>15.0</td><td>0.50</td><td>0.78</td><td>否</td></tr><tr><td>28</td><td>S30989a</td><td>07Cr23Ni15Cu4NbNBa</td><td>7.98</td><td>205</td><td>204</td><td>197</td><td>191</td><td>181</td><td>172</td><td>14.9</td><td>16.2</td><td>16.7</td><td>17.2</td><td>17.6</td><td>13.4</td><td>0.48</td><td>-</td><td>否</td></tr><tr><td>29</td><td>S31002</td><td>012Cr25Ni20</td><td>7.98</td><td>195</td><td>190</td><td>182</td><td>174</td><td>166</td><td>158</td><td>15.8</td><td>16.1</td><td>16.5</td><td>16.9</td><td>17.3</td><td>14.0</td><td>0.45</td><td>0.85</td><td>否</td></tr><tr><td>30</td><td>S31008a</td><td>06Cr25Ni20a</td><td>7.98</td><td>200</td><td>190</td><td>185</td><td>175</td><td>170</td><td>160</td><td>14.4</td><td>15.5</td><td>16.3</td><td>17.0</td><td>17.5</td><td>15.0</td><td>0.50</td><td>0.85</td><td>否</td></tr><tr><td>31</td><td>S31009a</td><td>07Cr25Ni20a</td><td>7.98</td><td>200</td><td>190</td><td>185</td><td>175</td><td>170</td><td>160</td><td>14.4</td><td>15.5</td><td>16.3</td><td>17.0</td><td>17.5</td><td>15.0</td><td>0.50</td><td>0.85</td><td>否</td></tr><tr><td>32</td><td>S31020a</td><td>20Cr25Ni20a</td><td>7.98</td><td>200</td><td>190</td><td>185</td><td>175</td><td>170</td><td>160</td><td>15.8</td><td>-</td><td>-</td><td>17.0</td><td>17.5</td><td>15.0</td><td>0.50</td><td>0.85</td><td>否</td></tr><tr><td>33</td><td>S31053</td><td>022Cr25Ni22Mo2N</td><td>7.98</td><td>195</td><td>190</td><td>182</td><td>174</td><td>166</td><td>158</td><td>15.8</td><td>16.1</td><td>16.5</td><td>16.9</td><td>17.3</td><td>14.0</td><td>0.50</td><td>0.80</td><td>否</td></tr><tr><td>34</td><td>S31059a</td><td>07Cr25Ni21NbNa</td><td>7.98</td><td>—</td><td>—</td><td>—</td><td>—</td><td>—</td><td>—</td><td>—</td><td>—</td><td>—</td><td>—</td><td>—</td><td>—</td><td>—</td><td>—</td><td>否</td></tr><tr><td>35</td><td>S31089a</td><td>07Ni25Cr22W4Cu3CoNbNBa</td><td>8.10</td><td>—</td><td>—</td><td>—</td><td>—</td><td>—</td><td>—</td><td>—</td><td>—</td><td>—</td><td>—</td><td>—</td><td>—</td><td>—</td><td>—</td><td>否</td></tr><tr><td>36</td><td>S31092</td><td>015Ni26Cr25Mo5Cu2N</td><td>8.10</td><td>195</td><td>190</td><td>182</td><td>174</td><td>166</td><td>158</td><td>15.0</td><td>—</td><td>16.5</td><td>—</td><td>—</td><td>14.0</td><td>0.45</td><td>0.85</td><td>否</td></tr><tr><td>37</td><td>S31252</td><td>015Cr20Ni18Mo6CuN</td><td>8.03</td><td>195</td><td>190</td><td>182</td><td>174</td><td>166</td><td>158</td><td>16.5</td><td>17.0</td><td>17.5</td><td>18.0</td><td>18.0</td><td>14.0</td><td>0.50</td><td>0.85</td><td>否</td></tr><tr><td>38</td><td>S31292</td><td>015Ni27Cr22Mo7CuN</td><td>8.02</td><td>—</td><td>—</td><td>—</td><td>—</td><td>—</td><td>—</td><td>—</td><td>—</td><td>—</td><td>—</td><td>—</td><td>10.0</td><td>0.45</td><td>1.00</td><td>否</td></tr><tr><td>39</td><td>S31293</td><td>022Cr24Ni22Mo6Mn3W2Cu2N</td><td>8.20</td><td>190</td><td>185</td><td>179</td><td>174</td><td>166</td><td>158</td><td>15.0</td><td>15.5</td><td>16.0</td><td>16.3</td><td>16.5</td><td>12.0</td><td>0.45</td><td>1.00</td><td>否</td></tr><tr><td>40</td><td>S31400a</td><td>16Cr25Ni20Si2a</td><td>7.90</td><td>—</td><td>—</td><td>—</td><td>—</td><td>—</td><td>—</td><td>—</td><td>15.5</td><td>—</td><td>17.5</td><td>—</td><td>15.0</td><td>0.50</td><td>0.90</td><td>否</td></tr><tr><td>41</td><td>S31603</td><td>022Cr17Ni12Mo2</td><td>7.98</td><td>200</td><td>194</td><td>186</td><td>179</td><td>172</td><td>165</td><td>16.0</td><td>16.5</td><td>17.0</td><td>17.5</td><td>18.0</td><td>15.0</td><td>0.50</td><td>0.75</td><td>否</td></tr><tr><td>42</td><td>S31608a</td><td>06Cr17Ni12Mo2a</td><td>7.98</td><td>200</td><td>194</td><td>186</td><td>179</td><td>172</td><td>165</td><td>16.0</td><td>16.5</td><td>17.0</td><td>17.5</td><td>18.0</td><td>15.0</td><td>0.50</td><td>0.75</td><td>否</td></tr><tr><td>43</td><td>S31609a</td><td>07Cr17Ni12Mo2a</td><td>7.98</td><td>200</td><td>194</td><td>186</td><td>179</td><td>172</td><td>165</td><td>16.0</td><td>16.5</td><td>17.0</td><td>17.5</td><td>18.0</td><td>15.0</td><td>0.50</td><td>0.75</td><td>否</td></tr><tr><td>44</td><td>S31653</td><td>022Cr17Ni12Mo2N</td><td>7.98</td><td>200</td><td>194</td><td>186</td><td>179</td><td>172</td><td>165</td><td>16.0</td><td>16.5</td><td>17.0</td><td>17.5</td><td>18.0</td><td>15.0</td><td>0.50</td><td>0.75</td><td>否</td></tr><tr><td>45</td><td>S31655c</td><td>022Cr20Ni9MoNc</td><td>7.98</td><td>200</td><td>194</td><td>186</td><td>179</td><td>172</td><td>165</td><td>16.0</td><td>17.0</td><td>17.5</td><td>17.8</td><td>18.0</td><td>15.0</td><td>0.59</td><td>0.79</td><td>否</td></tr><tr><td>46</td><td>S31658</td><td>06Cr17Ni12Mo2N</td><td>7.98</td><td>200</td><td>194</td><td>186</td><td>179</td><td>172</td><td>165</td><td>16.5</td><td>17.0</td><td>17.5</td><td>18.0</td><td>18.0</td><td>15.0</td><td>0.50</td><td>0.73</td><td>否</td></tr><tr><td>47</td><td>S31668a</td><td>06Cr17Ni12Mo2Tia</td><td>7.98</td><td>200</td><td>194</td><td>186</td><td>179</td><td>172</td><td>165</td><td>16.5</td><td>17.5</td><td>18.0</td><td>18.5</td><td>19.0</td><td>15.0</td><td>0.50</td><td>0.75</td><td>否</td></tr><tr><td>48</td><td>S31678</td><td>06Cr17Ni12Mo2Nb</td><td>7.98</td><td>200</td><td>194</td><td>186</td><td>179</td><td>172</td><td>165</td><td>16.5</td><td>17.5</td><td>18.0</td><td>18.5</td><td>19.0</td><td>15.0</td><td>0.50</td><td>0.75</td><td>否</td></tr><tr><td>49</td><td>S31683</td><td>022Cr18Ni14Mo2Cu2</td><td>7.98</td><td>190</td><td>185</td><td>179</td><td>174</td><td>166</td><td>158</td><td>16.0</td><td>16.5</td><td>17.0</td><td>17.5</td><td>18.0</td><td>15.0</td><td>0.50</td><td>0.74</td><td>否</td></tr><tr><td>50</td><td>S31688</td><td>06Cr18Ni12Mo2Cu2</td><td>7.98</td><td>190</td><td>185</td><td>179</td><td>174</td><td>166</td><td>158</td><td>16.5</td><td>17.0</td><td>17.5</td><td>18.0</td><td>18.0</td><td>15.0</td><td>0.50</td><td>0.74</td><td>否</td></tr><tr><td>51</td><td>S31703</td><td>022Cr19Ni13Mo3</td><td>7.98</td><td>200</td><td>194</td><td>186</td><td>179</td><td>172</td><td>165</td><td>16.5</td><td>17.0</td><td>17.5</td><td>18.0</td><td>18.0</td><td>15.0</td><td>0.50</td><td>0.79</td><td>否</td></tr><tr><td>52</td><td>S31708a</td><td>06Cr19Ni13Mo3a</td><td>7.98</td><td>195</td><td>190</td><td>182</td><td>174</td><td>166</td><td>158</td><td>16.0</td><td>16.5</td><td>17.0</td><td>17.5</td><td>17.5</td><td>15.0</td><td>0.50</td><td>0.74</td><td>否</td></tr><tr><td>53</td><td>S31723</td><td>022Cr19Ni16Mo5N</td><td>7.98</td><td>200</td><td>194</td><td>186</td><td>179</td><td>172</td><td>165</td><td>16.0</td><td>16.5</td><td>17.0</td><td>17.5</td><td>18.0</td><td>14.0</td><td>0.50</td><td>0.85</td><td>否</td></tr><tr><td>54</td><td>S31753</td><td>022Cr19Ni13Mo4N</td><td>7.97</td><td>200</td><td>194</td><td>186</td><td>179</td><td>172</td><td>165</td><td>16.0</td><td>16.5</td><td>17.0</td><td>17.5</td><td>18.0</td><td>15.0</td><td>0.50</td><td>0.75</td><td>否</td></tr><tr><td>55</td><td>S31794</td><td>03Cr18Ni16Mo5</td><td>8.00</td><td>200</td><td>194</td><td>186</td><td>179</td><td>172</td><td>165</td><td>15.2</td><td>15.8</td><td>16.2</td><td>16.6</td><td>-</td><td>11.6</td><td>0.50</td><td>-</td><td>否</td></tr><tr><td>56</td><td>S32050</td><td>022Cr23Ni21Mo6N</td><td>8.10</td><td>200</td><td>194</td><td>186</td><td>179</td><td>172</td><td>165</td><td>-</td><td>-</td><td>-</td><td>-</td><td>-</td><td>-</td><td>-</td><td>-</td><td>否</td></tr><tr><td>57</td><td>S32053</td><td>022Ni25Cr23Mo6N</td><td>8.10</td><td>200</td><td>194</td><td>186</td><td>179</td><td>172</td><td>165</td><td>-</td><td>-</td><td>-</td><td>-</td><td>-</td><td>-</td><td>-</td><td>-</td><td>否</td></tr><tr><td>58</td><td>S32168a</td><td>06Cr18Ni11Tia</td><td>7.93</td><td>200</td><td>194</td><td>186</td><td>179</td><td>172</td><td>165</td><td>16.0</td><td>16.5</td><td>17.0</td><td>17.5</td><td>18.0</td><td>15.0</td><td>0.50</td><td>0.73</td><td>否</td></tr><tr><td>59</td><td>S32169a</td><td>07Cr19Ni11Tia</td><td>7.93</td><td>200</td><td>194</td><td>186</td><td>179</td><td>172</td><td>165</td><td>16.0</td><td>16.5</td><td>17.0</td><td>17.5</td><td>18.0</td><td>15.0</td><td>0.50</td><td>0.73</td><td>否</td></tr><tr><td>60</td><td>S32652</td><td>015Cr24Ni22Mo8Mn3CuN</td><td>8.00</td><td>190</td><td>184</td><td>177</td><td>170</td><td>164</td><td>158</td><td>15.0</td><td>15.4</td><td>15.8</td><td>16.2</td><td>16.4</td><td>8.6</td><td>0.50</td><td>0.78</td><td>否</td></tr><tr><td>61</td><td>S34553</td><td>022Cr24Ni17Mo5Mn6NbN</td><td>8.00</td><td>190</td><td>184</td><td>177</td><td>170</td><td>164</td><td>158</td><td>14.5</td><td>15.5</td><td>16.3</td><td>16.8</td><td>17.2</td><td>12.0</td><td>0.45</td><td>0.92</td><td>否</td></tr><tr><td>62</td><td>S34778a</td><td>06Cr18Ni11Nba</td><td>8.03</td><td>200</td><td>194</td><td>186</td><td>179</td><td>172</td><td>165</td><td>16.0</td><td>16.5</td><td>17.0</td><td>17.5</td><td>18.0</td><td>15.0</td><td>0.50</td><td>0.73</td><td>否</td></tr><tr><td>63</td><td>S34779a</td><td>07Cr18Ni11Nba</td><td>8.03</td><td>200</td><td>194</td><td>186</td><td>179</td><td>172</td><td>165</td><td>16.0</td><td>16.5</td><td>17.0</td><td>17.5</td><td>18.0</td><td>15.0</td><td>0.50</td><td>0.73</td><td>否</td></tr><tr><td>64</td><td>S35100</td><td>10Cr16Mn9Ni2Cu2N</td><td>7.80</td><td>190</td><td>186</td><td>179</td><td>172</td><td>165</td><td>158</td><td>16.0</td><td>17.4</td><td>18.2</td><td>18.7</td><td>19.0</td><td>16.5</td><td>0.57</td><td>0.77</td><td>否</td></tr><tr><td>65</td><td>S35101</td><td>12Cr15Mn10Ni2CuN</td><td>7.83</td><td>190</td><td>186</td><td>179</td><td>172</td><td>165</td><td>158</td><td>16.5</td><td>17.5</td><td>18.3</td><td>18.9</td><td>19.3</td><td>16.7</td><td>0.50</td><td>0.66</td><td>否</td></tr><tr><td>66</td><td>S35102</td><td>12Cr15Mn10Ni2N</td><td>7.83</td><td>190</td><td>186</td><td>179</td><td>172</td><td>165</td><td>158</td><td>16.5</td><td>17.5</td><td>18.3</td><td>18.9</td><td>19.3</td><td>16.7</td><td>0.50</td><td>0.66</td><td>否</td></tr><tr><td>67</td><td>S35150</td><td>20Cr15Mn15Ni2N</td><td>7.76</td><td>200</td><td>194</td><td>186</td><td>179</td><td>172</td><td>165</td><td>-</td><td>14.2</td><td>-</td><td>17.6</td><td>-</td><td>-</td><td>-</td><td>0.70</td><td>否</td></tr><tr><td>68</td><td>S35180</td><td>12Cr15Mn8Ni5Cu2N</td><td>7.80</td><td>190</td><td>186</td><td>179</td><td>172</td><td>165</td><td>158</td><td>16.3</td><td>17.5</td><td>18.0</td><td>18.3</td><td>19.0</td><td>16.5</td><td>0.50</td><td>0.73</td><td>否</td></tr><tr><td>69</td><td>S35230</td><td>12Cr17Mn8Ni2N</td><td>7.84</td><td>200</td><td>194</td><td>186</td><td>179</td><td>172</td><td>165</td><td>16.1</td><td>17.3</td><td>18.0</td><td>18.5</td><td>18.9</td><td>17.2</td><td>0.50</td><td>0.62</td><td>否</td></tr><tr><td>70</td><td>S35250</td><td>12Cr17Mn7Ni2Cu2N</td><td>7.84</td><td>200</td><td>194</td><td>186</td><td>179</td><td>172</td><td>165</td><td>16.1</td><td>17.3</td><td>18.0</td><td>18.5</td><td>18.9</td><td>17.2</td><td>0.50</td><td>0.62</td><td>否</td></tr><tr><td>71</td><td>S35257</td><td>12Cr17Mn10Ni2N</td><td>7.84</td><td>200</td><td>194</td><td>186</td><td>179</td><td>172</td><td>165</td><td>16.1</td><td>17.3</td><td>18.0</td><td>18.5</td><td>18.9</td><td>17.2</td><td>0.50</td><td>0.62</td><td>否</td></tr><tr><td>72</td><td>S35284</td><td>08Cr17Mn7Ni2Cu2N</td><td>7.80</td><td>200</td><td>194</td><td>186</td><td>179</td><td>172</td><td>165</td><td>16.0</td><td>16.5</td><td>17.0</td><td>17.5</td><td>18.0</td><td>15.0</td><td>0.50</td><td>0.73</td><td>否</td></tr><tr><td>73</td><td>S35285</td><td>08Cr17Mn6Ni3Cu3N</td><td>7.84</td><td>200</td><td>194</td><td>186</td><td>179</td><td>172</td><td>165</td><td>16.9</td><td>17.3</td><td>18.0</td><td>18.5</td><td>18.6</td><td>15.0</td><td>0.53</td><td>0.77</td><td>否</td></tr><tr><td>74</td><td>S35350</td><td>12Cr17Mn6Ni5N</td><td>7.81</td><td>200</td><td>194</td><td>186</td><td>179</td><td>172</td><td>165</td><td>15.7</td><td>16.4</td><td>17.5</td><td>18.0</td><td>18.4</td><td>15.0</td><td>0.50</td><td>0.70</td><td>否</td></tr><tr><td>75</td><td>S35355</td><td>022Cr17Mn7Ni5N</td><td>7.80</td><td>200</td><td>194</td><td>186</td><td>179</td><td>172</td><td>165</td><td>17.0</td><td>17.5</td><td>18.0</td><td>18.5</td><td>-</td><td>15.0</td><td>0.50</td><td>0.70</td><td>否</td></tr><tr><td>76</td><td>S35388</td><td>06Cr18Mn7Ni4CuN</td><td>7.84</td><td>200</td><td>194</td><td>186</td><td>179</td><td>172</td><td>165</td><td>16.3</td><td>17.3</td><td>17.9</td><td>18.4</td><td>18.7</td><td>15.3</td><td>0.50</td><td>0.70</td><td>否</td></tr><tr><td>77</td><td>S35450</td><td>12Cr18Mn8Ni5N</td><td>7.81</td><td>200</td><td>194</td><td>186</td><td>179</td><td>172</td><td>165</td><td>15.5</td><td>16.5</td><td>17.0</td><td>17.5</td><td>18.8</td><td>15.0</td><td>0.50</td><td>0.70</td><td>否</td></tr><tr><td>78</td><td>S35500</td><td>12Cr18Mn12Ni2N</td><td>7.80</td><td>200</td><td>192</td><td>184</td><td>175</td><td>168</td><td>160</td><td>16.2</td><td>16.8</td><td>17.6</td><td>18.2</td><td>19.3</td><td>15.0</td><td>0.50</td><td>0.80</td><td>否</td></tr><tr><td>79</td><td>S35510</td><td>12Cr19Mn11Ni2CuN</td><td>7.76</td><td>200</td><td>192</td><td>185</td><td>175</td><td>168</td><td>162</td><td>16.2</td><td>16.8</td><td>17.6</td><td>18.2</td><td>19.3</td><td>15.6</td><td>0.50</td><td>0.75</td><td>否</td></tr><tr><td>80</td><td>S35554</td><td>03Cr19Mn12Ni3N</td><td>7.80</td><td>200</td><td>192</td><td>185</td><td>175</td><td>168</td><td>162</td><td>16.2</td><td>16.5</td><td>17.0</td><td>17.6</td><td>18.3</td><td>16.3</td><td>0.50</td><td>0.75</td><td>否</td></tr><tr><td>81</td><td>S35555</td><td>12Cr19Mn12Ni2N</td><td>7.80</td><td>200</td><td>192</td><td>185</td><td>175</td><td>168</td><td>162</td><td>16.2</td><td>16.8</td><td>17.6</td><td>18.2</td><td>19.3</td><td>15.6</td><td>0.50</td><td>0.75</td><td>否</td></tr><tr><td>82</td><td>S35656</td><td>05Cr19Mn6Ni5Cu2N</td><td>7.84</td><td>200</td><td>194</td><td>186</td><td>179</td><td>172</td><td>165</td><td>16.3</td><td>17.3</td><td>17.9</td><td>18.4</td><td>18.7</td><td>15.3</td><td>0.50</td><td>0.70</td><td>否</td></tr><tr><td>83</td><td>S35657</td><td>08Cr19Mn6Ni3Cu2N</td><td>7.83</td><td>200</td><td>194</td><td>186</td><td>179</td><td>172</td><td>165</td><td>16.8</td><td>17.7</td><td>18.4</td><td>18.7</td><td>19.1</td><td>15.3</td><td>0.50</td><td>0.72</td><td>否</td></tr><tr><td>84</td><td>S35706</td><td>05Cr20Ni7Mn4N</td><td>7.90</td><td>200</td><td>194</td><td>186</td><td>179</td><td>172</td><td>165</td><td>17.3</td><td>18.2</td><td>18.6</td><td>18.8</td><td>18.9</td><td>17.2</td><td>0.59</td><td>0.74</td><td>否</td></tr><tr><td>85</td><td>S35886</td><td>05Cr19Ni6Mn4Cu2MoN</td><td>7.90</td><td>200</td><td>194</td><td>186</td><td>179</td><td>172</td><td>165</td><td>17.3</td><td>18.2</td><td>18.6</td><td>18.8</td><td>18.9</td><td>17.2</td><td>0.59</td><td>0.74</td><td>否</td></tr><tr><td>86</td><td>S35887</td><td>05Cr21Ni10Mn3Cu2Mo2N</td><td>7.90</td><td>200</td><td>194</td><td>186</td><td>179</td><td>172</td><td>165</td><td>16.1</td><td>17.0</td><td>17.5</td><td>17.8</td><td>18.1</td><td>15.1</td><td>0.59</td><td>0.79</td><td>否</td></tr><tr><td>87</td><td>S38367</td><td>022Ni24Cr21Mo6N</td><td>8.06</td><td>-</td><td>-</td><td>-</td><td>-</td><td>-</td><td>-</td><td>-</td><td>-</td><td>-</td><td>-</td><td>-</td><td>-</td><td>-</td><td>-</td><td>否</td></tr><tr><td>88</td><td>S38400</td><td>03Ni18Cr16</td><td>8.03</td><td>-</td><td>-</td><td>-</td><td>-</td><td>-</td><td>-</td><td>-</td><td>-</td><td>-</td><td>-</td><td>-</td><td>-</td><td>-</td><td>-</td><td>否</td></tr><tr><td>89</td><td>S38408</td><td>06Ni18Cr16</td><td>8.03</td><td>-</td><td>-</td><td>-</td><td>-</td><td>-</td><td>-</td><td>-</td><td>-</td><td>-</td><td>-</td><td>17.3</td><td>-</td><td>0.50</td><td>-</td><td>否</td></tr><tr><td>90</td><td>S38926</td><td>015Ni25Cr20Mo6CuN</td><td>8.10</td><td>195</td><td>190</td><td>182</td><td>174</td><td>166</td><td>158</td><td>15.8</td><td>16.1</td><td>16.5</td><td>16.9</td><td>17.3</td><td>12.0</td><td>0.45</td><td>1.00</td><td>否</td></tr><tr><td>91</td><td>S39042</td><td>015Cr21Ni26Mo5Cu2</td><td>8.05</td><td>195</td><td>190</td><td>182</td><td>174</td><td>166</td><td>158</td><td>15.8</td><td>16.1</td><td>16.5</td><td>16.9</td><td>17.3</td><td>12.0</td><td>0.45</td><td>1.00</td><td>否</td></tr><tr><td colspan="19">奥氏体-铁素体(双相)不锈钢</td></tr><tr><td>92</td><td>S20013</td><td>022Cr20Mn5Ni2N</td><td>7.80</td><td>200</td><td>194</td><td>186</td><td>180</td><td>—</td><td>—</td><td>13.0</td><td>13.5</td><td>15.0</td><td>—</td><td>—</td><td>13.0</td><td>0.50</td><td>0.80</td><td>是</td></tr><tr><td>93</td><td>S20033</td><td>022Cr21Ni4Mo2N</td><td>7.80</td><td>205</td><td>200</td><td>190</td><td>180</td><td>—</td><td>—</td><td>13.0</td><td>13.5</td><td>14.0</td><td>—</td><td>—</td><td>15.0</td><td>0.50</td><td>0.75</td><td>是</td></tr><tr><td>94</td><td>S20113</td><td>022Cr21Mn2Ni2MoN</td><td>7.80</td><td>205</td><td>200</td><td>190</td><td>180</td><td>—</td><td>—</td><td>13.0</td><td>13.5</td><td>14.0</td><td>—</td><td>—</td><td>15.0</td><td>0.50</td><td>0.75</td><td>是</td></tr><tr><td>95</td><td>S21014</td><td>03Cr22Mn5Ni2CuMoN</td><td>7.80</td><td>205</td><td>200</td><td>190</td><td>180</td><td>—</td><td>—</td><td>13.0</td><td>14.0</td><td>14.5</td><td>—</td><td>—</td><td>15.0</td><td>0.50</td><td>0.75</td><td>是</td></tr><tr><td>96</td><td>S21953</td><td>022Cr19Ni5Mo3Si2N</td><td>7.80</td><td>200</td><td>194</td><td>186</td><td>180</td><td>—</td><td>—</td><td>13.0</td><td>13.5</td><td>14.0</td><td>—</td><td>—</td><td>13.0</td><td>0.47</td><td>0.80</td><td>是</td></tr><tr><td>97</td><td>S22023</td><td>022Cr23Ni2N</td><td>7.80</td><td>200</td><td>194</td><td>186</td><td>182</td><td>—</td><td>—</td><td>13.0</td><td>13.5</td><td>14.0</td><td>—</td><td>—</td><td>15.0</td><td>0.47</td><td>0.68</td><td>是</td></tr><tr><td>98</td><td>S22053</td><td>022Cr23Ni5Mo3N</td><td>7.80</td><td>200</td><td>190</td><td>180</td><td>170</td><td>—</td><td>—</td><td>13.7</td><td>14.2</td><td>14.7</td><td>—</td><td>—</td><td>19.0</td><td>0.47</td><td>—</td><td>是</td></tr><tr><td>99</td><td>S22133</td><td>022Cr21Mn3Ni3Mo2N</td><td>7.80</td><td>205</td><td>200</td><td>190</td><td>180</td><td>—</td><td>—</td><td>13.0</td><td>13.5</td><td>14.0</td><td>—</td><td>—</td><td>15.0</td><td>0.50</td><td>0.75</td><td>是</td></tr><tr><td>100</td><td>S22160</td><td>12Cr21Ni5Ti</td><td>7.80</td><td>187</td><td>174</td><td>172</td><td>167</td><td>157</td><td>148</td><td>10.0</td><td>13.7</td><td>16.8</td><td>16.8</td><td>17.4</td><td>16.6</td><td>—</td><td>0.79</td><td>是</td></tr><tr><td>101</td><td>S22253</td><td>022Cr22Ni5Mo3N</td><td>7.80</td><td>200</td><td>194</td><td>186</td><td>180</td><td>—</td><td>—</td><td>13.0</td><td>13.5</td><td>14.0</td><td>—</td><td>—</td><td>15.0</td><td>0.50</td><td>0.80</td><td>是</td></tr><tr><td>102</td><td>S24413</td><td>022Cr24Ni4Mn3Mo2CuN</td><td>7.80</td><td>205</td><td>200</td><td>190</td><td>180</td><td>—</td><td>—</td><td>13.0</td><td>13.5</td><td>14.0</td><td>—</td><td>—</td><td>15.0</td><td>0.50</td><td>0.80</td><td>是</td></tr><tr><td>103</td><td>S22553</td><td>022Cr25Ni6Mo2N</td><td>7.80</td><td>200</td><td>194</td><td>186</td><td>180</td><td>—</td><td>—</td><td>13.0</td><td>13.5</td><td>14.0</td><td>—</td><td>—</td><td>15.0</td><td>0.50</td><td>0.80</td><td>是</td></tr><tr><td>104</td><td>S22583</td><td>022Cr25Ni7Mo3WCuN</td><td>7.80</td><td>228</td><td>225</td><td>219</td><td>210</td><td>203</td><td>—</td><td>11.5</td><td>12.6</td><td>12.3</td><td>12.7</td><td>—</td><td>15.0</td><td>0.50</td><td>0.75</td><td>是</td></tr><tr><td>105</td><td>S22582</td><td>019Cr25Ni7Mo4Cu2WN</td><td>7.80</td><td>228</td><td>225</td><td>219</td><td>210</td><td>203</td><td>—</td><td>11.5</td><td>12.6</td><td>12.3</td><td>12.7</td><td>—</td><td>15.0</td><td>0.50</td><td>0.75</td><td>是</td></tr><tr><td>106</td><td>S22584</td><td>022Cr25Ni7Mo3W2CuN</td><td>7.80</td><td>205</td><td>200</td><td>190</td><td>180</td><td>—</td><td>—</td><td>14.0</td><td>14.5</td><td>—</td><td>—</td><td>—</td><td>—</td><td>0.45</td><td>—</td><td>是</td></tr><tr><td>107</td><td>S23043</td><td>022Cr23Ni4MoCuN</td><td>7.80</td><td>200</td><td>194</td><td>186</td><td>180</td><td>172</td><td>—</td><td>13.0</td><td>13.5</td><td>14.0</td><td>14.5</td><td>—</td><td>15.0</td><td>0.50</td><td>0.80</td><td>是</td></tr><tr><td>108</td><td>S25073</td><td>022Cr25Ni7Mo4N</td><td>7.80</td><td>200</td><td>194</td><td>186</td><td>180</td><td>—</td><td>—</td><td>13.0</td><td>13.5</td><td>14.0</td><td>—</td><td>—</td><td>15.0</td><td>0.50</td><td>0.80</td><td>是</td></tr><tr><td>109</td><td>S25203</td><td>022Cr25Ni7Mo4Cu2N</td><td>7.80</td><td>200</td><td>194</td><td>186</td><td>180</td><td>—</td><td>—</td><td>13.0</td><td>13.5</td><td>14.0</td><td>—</td><td>—</td><td>15.0</td><td>0.50</td><td>0.80</td><td>是</td></tr><tr><td>110</td><td>S25554</td><td>03Cr25Ni6Mo3Cu2N</td><td>7.80</td><td>210</td><td>206</td><td>198</td><td>190</td><td>—</td><td>—</td><td>11.0</td><td>12.6</td><td>13.6</td><td>—</td><td>—</td><td>13.5</td><td>0.48</td><td>0.80</td><td>是</td></tr><tr><td>111</td><td>S27073</td><td>022Cr28Ni8Mo4CoN</td><td>7.80</td><td>197</td><td>189</td><td>178</td><td>168</td><td>—</td><td>—</td><td>12.5</td><td>—</td><td>13.5</td><td>—</td><td>—</td><td>12.0</td><td>0.47</td><td>0.80</td><td>是</td></tr><tr><td>112</td><td>S27603</td><td>022Cr25Ni7Mo4WCuN</td><td>7.80</td><td>200</td><td>194</td><td>186</td><td>180</td><td>—</td><td>—</td><td>13.0</td><td>13.5</td><td>14.0</td><td>—</td><td>—</td><td>15.0</td><td>0.50</td><td>0.80</td><td>是</td></tr><tr><td>113</td><td>S29008</td><td>06Cr26Ni4Mo2</td><td>7.80</td><td>200</td><td>194</td><td>186</td><td>180</td><td>—</td><td>—</td><td>—</td><td>—</td><td>—</td><td>—</td><td>—</td><td>—</td><td>—</td><td>—</td><td>是</td></tr><tr><td>114</td><td>S29063</td><td>022Cr29Ni7Mo2MnN</td><td>7.80</td><td>200</td><td>194</td><td>186</td><td>180</td><td>—</td><td>—</td><td>11.5</td><td>12.0</td><td>12.5</td><td>—</td><td>—</td><td>13.0(100℃)</td><td>0.47</td><td>0.80</td><td>是</td></tr><tr><td>115</td><td>S29503</td><td>022Cr28Ni4Mo2N</td><td>7.80</td><td>200</td><td>194</td><td>186</td><td>180</td><td>—</td><td>—</td><td>—</td><td>—</td><td>—</td><td>—</td><td>—</td><td>—</td><td>—</td><td>—</td><td>是</td></tr><tr><td colspan="19">铁素体不锈钢</td></tr><tr><td>116</td><td>S11163</td><td>022Cr11Tia</td><td>7.75</td><td>220</td><td>215</td><td>210</td><td>205</td><td>195</td><td>—</td><td>10.5</td><td>11.0</td><td>11.5</td><td>12.0</td><td>12.0</td><td>25.0</td><td>0.46</td><td>0.60</td><td>是</td></tr><tr><td>117</td><td>S11164</td><td>022Cr11NiNbTi</td><td>7.75</td><td>220</td><td>215</td><td>210</td><td>205</td><td>195</td><td>—</td><td>10.5</td><td>—</td><td>11.5</td><td>—</td><td>—</td><td>30.0</td><td>0.46</td><td>0.60</td><td>是</td></tr><tr><td>118</td><td>S11168</td><td>06Cr11Tia</td><td>7.75</td><td>220</td><td>215</td><td>210</td><td>205</td><td>195</td><td>—</td><td>10.5</td><td>11.0</td><td>11.5</td><td>12.0</td><td>12.0</td><td>25.0(100℃)</td><td>0.46</td><td>0.60</td><td>是</td></tr><tr><td>119</td><td>S11173</td><td>022Cr11NbTia</td><td>7.75</td><td>220</td><td>215</td><td>210</td><td>205</td><td>195</td><td>—</td><td>—</td><td>—</td><td>—</td><td>—</td><td>—</td><td>—</td><td>—</td><td>—</td><td>是</td></tr><tr><td>120</td><td>S11176</td><td>04Cr11Nb</td><td>7.75</td><td>220</td><td>215</td><td>210</td><td>205</td><td>195</td><td>—</td><td>—</td><td>—</td><td>—</td><td>—</td><td>—</td><td>—</td><td>—</td><td>—</td><td>是</td></tr><tr><td>121</td><td>S11203</td><td>022Cr12a</td><td>7.75</td><td>220</td><td>215</td><td>210</td><td>205</td><td>195</td><td>—</td><td>10.6</td><td>—</td><td>—</td><td>—</td><td>12.0</td><td>24.9(100℃)</td><td>0.46</td><td>0.57</td><td>是</td></tr><tr><td>122</td><td>S11213</td><td>022Cr12Nia</td><td>7.75</td><td>220</td><td>215</td><td>210</td><td>205</td><td>195</td><td>—</td><td>10.4</td><td>10.8</td><td>11.2</td><td>11.6</td><td>11.9</td><td>25.0</td><td>0.43</td><td>0.60</td><td>是</td></tr><tr><td>123</td><td>S11306</td><td>06Cr13</td><td>7.75</td><td>220</td><td>215</td><td>210</td><td>205</td><td>195</td><td>—</td><td>10.5</td><td>11.0</td><td>11.5</td><td>12.0</td><td>12.0</td><td>30.0</td><td>0.46</td><td>0.60</td><td>是</td></tr><tr><td>124</td><td>S11348</td><td>06Cr13Ala</td><td>7.75</td><td>220</td><td>215</td><td>210</td><td>205</td><td>195</td><td>—</td><td>10.5</td><td>11.0</td><td>11.5</td><td>12.0</td><td>12.0</td><td>30.0</td><td>0.46</td><td>0.60</td><td>是</td></tr><tr><td>125</td><td>S11468</td><td>06Cr14Ni2MoTi</td><td>7.75</td><td>220</td><td>215</td><td>210</td><td>205</td><td>195</td><td>—</td><td>10.4</td><td>10.8</td><td>11.2</td><td>11.6</td><td>11.9</td><td>30.0</td><td>0.46</td><td>0.60</td><td>是</td></tr><tr><td>126</td><td>S11510</td><td>10Cr15</td><td>7.70</td><td>220</td><td>215</td><td>210</td><td>205</td><td>195</td><td>—</td><td>10.3</td><td>—</td><td>—</td><td>—</td><td>11.9</td><td>26.0(100℃)</td><td>0.46</td><td>0.59</td><td>是</td></tr><tr><td>127</td><td>S11573</td><td>022Cr15NbTi</td><td>7.70</td><td>220</td><td>215</td><td>210</td><td>205</td><td>195</td><td>—</td><td>10.4</td><td>10.8</td><td>11.2</td><td>11.6</td><td>11.9</td><td>30.0</td><td>0.46</td><td>0.60</td><td>是</td></tr><tr><td>128</td><td>S11710</td><td>10Cr17a</td><td>7.70</td><td>220</td><td>215</td><td>210</td><td>205</td><td>195</td><td>—</td><td>10.0</td><td>10.0</td><td>10.5</td><td>10.5</td><td>11.0</td><td>25.0</td><td>0.46</td><td>0.60</td><td>是</td></tr><tr><td>129</td><td>S11717</td><td>Y10Cr17</td><td>7.70</td><td>200</td><td>215</td><td>210</td><td>205</td><td>195</td><td>—</td><td>10.4</td><td>—</td><td>—</td><td>—</td><td>11.4</td><td>26.0(100℃)</td><td>0.46</td><td>0.60</td><td>是</td></tr><tr><td>130</td><td>S11763</td><td>022Cr17NbTi</td><td>7.70</td><td>220</td><td>215</td><td>210</td><td>205</td><td>195</td><td>—</td><td>10.4</td><td>10.8</td><td>11.2</td><td>11.6</td><td>11.9</td><td>20.0</td><td>0.43</td><td>0.70</td><td>是</td></tr><tr><td>131</td><td>S11770</td><td>10Cr17MoNb</td><td>7.70</td><td>220</td><td>215</td><td>210</td><td>205</td><td>195</td><td>—</td><td>11.7</td><td>—</td><td>12.1</td><td>—</td><td>—</td><td>30.0</td><td>0.44</td><td>0.70</td><td>是</td></tr><tr><td>132</td><td>S11775</td><td>04Cr17Nb</td><td>7.70</td><td>220</td><td>215</td><td>210</td><td>205</td><td>195</td><td>—</td><td>10.0</td><td>10.0</td><td>10.5</td><td>10.5</td><td>11.0</td><td>25.0</td><td>0.46</td><td>0.60</td><td>是</td></tr><tr><td>133</td><td>S11790</td><td>10Cr17Mo</td><td>7.70</td><td>220</td><td>215</td><td>210</td><td>205</td><td>195</td><td>—</td><td>11.9</td><td>—</td><td>—</td><td>—</td><td>—</td><td>26.0(100℃)</td><td>0.46</td><td>0.60</td><td>是</td></tr><tr><td>134</td><td>S11798</td><td>06Cr17Mo</td><td>7.70</td><td>220</td><td>215</td><td>210</td><td>205</td><td>195</td><td>—</td><td>10.0</td><td>10.5</td><td>10.5</td><td>10.5</td><td>11.0</td><td>25.0</td><td>0.46</td><td>0.70</td><td>是</td></tr><tr><td>135</td><td>S11862</td><td>019Cr18MoTi</td><td>7.70</td><td>220</td><td>215</td><td>210</td><td>205</td><td>195</td><td>—</td><td>10.0</td><td>10.5</td><td>10.5</td><td>10.5</td><td>11.0</td><td>25.0</td><td>0.46</td><td>0.60</td><td>是</td></tr><tr><td>136</td><td>S11863</td><td>022Cr18Ti</td><td>7.70</td><td>220</td><td>215</td><td>210</td><td>205</td><td>195</td><td>—</td><td>10.0</td><td>10.0</td><td>10.5</td><td>10.5</td><td>11.0</td><td>25.0</td><td>0.46</td><td>0.60</td><td>是</td></tr><tr><td>137</td><td>S11864</td><td>022Cr18NbTi-1</td><td>7.70</td><td>220</td><td>215</td><td>210</td><td>205</td><td>195</td><td>—</td><td>10.0</td><td>10.5</td><td>10.5</td><td>10.5</td><td>11.0</td><td>25.0</td><td>0.46</td><td>0.60</td><td>是</td></tr><tr><td>138</td><td>S11873</td><td>022Cr18NbTi</td><td>7.70</td><td>220</td><td>215</td><td>210</td><td>205</td><td>195</td><td>—</td><td>10.0</td><td>10.5</td><td>10.5</td><td>10.5</td><td>11.0</td><td>25.0</td><td>0.46</td><td>0.60</td><td>是</td></tr><tr><td>139</td><td>S11882</td><td>019Cr18CuNb</td><td>7.70</td><td>220</td><td>215</td><td>210</td><td>205</td><td>195</td><td>—</td><td>10.0</td><td>10.5</td><td>10.5</td><td>10.5</td><td>11.0</td><td>25.0</td><td>0.46</td><td>0.60</td><td>是</td></tr><tr><td>140</td><td>S11892</td><td>019Cr18Mo2Nb</td><td>7.75</td><td>189</td><td>189</td><td>181</td><td>176</td><td>169</td><td>161</td><td>10.6</td><td>10.9</td><td>11.2</td><td>11.4</td><td>11.7</td><td>21.1</td><td>0.39</td><td>0.65</td><td>是</td></tr><tr><td>141</td><td>S11973</td><td>022Cr19NbTi</td><td>7.70</td><td>220</td><td>215</td><td>210</td><td>205</td><td>195</td><td>—</td><td>10.0</td><td>10.5</td><td>10.5</td><td>10.5</td><td>11.0</td><td>25.0</td><td>0.46</td><td>0.60</td><td>是</td></tr><tr><td>142</td><td>S11972</td><td>019Cr19Mo2NbTi</td><td>7.75</td><td>220</td><td>215</td><td>210</td><td>205</td><td>195</td><td>—</td><td>10.4</td><td>10.8</td><td>11.2</td><td>11.6</td><td>11.9</td><td>23.0</td><td>0.43</td><td>0.80</td><td>是</td></tr><tr><td>143</td><td>S12182</td><td>019Cr21CuTi</td><td>7.74</td><td>220</td><td>215</td><td>210</td><td>205</td><td>195</td><td>—</td><td>10.0</td><td>10.2</td><td>10.5</td><td>10.5</td><td>11.0</td><td>21.0</td><td>0.46</td><td>0.60</td><td>是</td></tr><tr><td>144</td><td>S12203</td><td>022Cr22</td><td>7.70</td><td>220</td><td>215</td><td>210</td><td>205</td><td>195</td><td>—</td><td>10.5</td><td>10.8</td><td>11.1</td><td>11.3</td><td>11.6</td><td>22.5</td><td>0.44</td><td>0.62</td><td>是</td></tr><tr><td>145</td><td>S12361</td><td>019Cr23Mo2Ti</td><td>7.73</td><td>220</td><td>215</td><td>210</td><td>205</td><td>195</td><td>—</td><td>10.4</td><td>10.8</td><td>11.2</td><td>11.6</td><td>11.9</td><td>23.0</td><td>0.43</td><td>0.80</td><td>是</td></tr><tr><td>146</td><td>S12362</td><td>019Cr23MoTi</td><td>7.69</td><td>220</td><td>215</td><td>210</td><td>205</td><td>195</td><td>—</td><td>10.4</td><td>10.8</td><td>11.2</td><td>11.6</td><td>11.9</td><td>23.0</td><td>0.43</td><td>0.80</td><td>是</td></tr><tr><td>147</td><td>S12462</td><td>019Cr24Mo2NbTi</td><td>7.75</td><td>220</td><td>215</td><td>210</td><td>205</td><td>195</td><td>—</td><td>10.4</td><td>10.8</td><td>11.2</td><td>11.6</td><td>11.9</td><td>23.0</td><td>0.43</td><td>0.80</td><td>是</td></tr><tr><td>148</td><td>S12550</td><td>16Cr25Na</td><td>7.70</td><td>220</td><td>215</td><td>210</td><td>205</td><td>195</td><td>—</td><td>—</td><td>10.0</td><td>—</td><td>11.0</td><td>—</td><td>17.0</td><td>0.50</td><td>0.70</td><td>是</td></tr><tr><td>149</td><td>S12562</td><td>019Cr25Mo4Ni4NbTi</td><td>7.80</td><td>220</td><td>215</td><td>210</td><td>205</td><td>195</td><td>—</td><td>11.0</td><td>11.0</td><td>—</td><td>11.5</td><td>—</td><td>22.0</td><td>0.40</td><td>—</td><td>是</td></tr><tr><td>150</td><td>S12763</td><td>022Cr27Mo4Ni2NbTi</td><td>7.75</td><td>220</td><td>215</td><td>210</td><td>205</td><td>195</td><td>—</td><td>11.0</td><td>—</td><td>—</td><td>—</td><td>—</td><td>—</td><td>—</td><td>—</td><td>是</td></tr><tr><td>151</td><td>S12791</td><td>008Cr27Mo</td><td>7.67</td><td>220</td><td>215</td><td>210</td><td>205</td><td>195</td><td>—</td><td>—</td><td>—</td><td>—</td><td>—</td><td>—</td><td>18.4(100℃)</td><td>0.46</td><td>0.64</td><td>是</td></tr><tr><td>152</td><td>S12871</td><td>012Cr28Ni4Mo2NbAl</td><td>7.70</td><td>220</td><td>215</td><td>210</td><td>205</td><td>195</td><td>—</td><td>—</td><td>—</td><td>—</td><td>—</td><td>—</td><td>—</td><td>—</td><td>—</td><td>是</td></tr><tr><td>153</td><td>S12963</td><td>022Cr29Mo4NbTi</td><td>7.67</td><td>220</td><td>215</td><td>210</td><td>205</td><td>195</td><td>—</td><td>—</td><td>—</td><td>—</td><td>—</td><td>—</td><td>—</td><td>—</td><td>—</td><td>是</td></tr><tr><td>154</td><td>S12990</td><td>008Cr29Mo4</td><td>7.70</td><td>220</td><td>215</td><td>210</td><td>205</td><td>195</td><td>—</td><td>—</td><td>—</td><td>—</td><td>—</td><td>—</td><td>—</td><td>—</td><td>—</td><td>是</td></tr><tr><td>155</td><td>S12991</td><td>008Cr29Mo4Ni2</td><td>7.70</td><td>220</td><td>215</td><td>210</td><td>205</td><td>195</td><td>—</td><td>9.4</td><td>—</td><td>—</td><td>—</td><td>—</td><td>16.2(100℃)</td><td>0.45</td><td>—</td><td>是</td></tr><tr><td>156</td><td>S13091</td><td>008Cr30Mo2</td><td>7.64</td><td>220</td><td>215</td><td>210</td><td>205</td><td>195</td><td>—</td><td>9.7</td><td>—</td><td>—</td><td>—</td><td>—</td><td>17.8(100℃)</td><td>0.46</td><td>0.56</td><td>是</td></tr><tr><td colspan="19">马氏体不锈钢</td></tr><tr><td>157</td><td>S40310a</td><td>12Cr12a</td><td>7.75</td><td>200</td><td>195</td><td>185</td><td>175</td><td>170</td><td>—</td><td>9.9</td><td>—</td><td>10.1</td><td>—</td><td>11.5</td><td>24.2(100℃)</td><td>0.46</td><td>0.57</td><td>是</td></tr><tr><td>158</td><td>S41010a</td><td>12Cr13a</td><td>
