Repository: batidong/clean

File: GBT 20878-2024不锈钢 牌号及化学成分/full.md (part 4 of 4)
# 不锈钢 牌号及化学成分
7.75</td><td>215</td><td>212</td><td>205</td><td>200</td><td>190</td><td>180</td><td>10.5</td><td>11.0</td><td>11.5</td><td>12.0</td><td>12.2</td><td>30.0</td><td>0.46</td><td>0.60</td><td>是</td></tr><tr><td>159</td><td>S41036</td><td>06Cr13Mn</td><td>7.75</td><td>215</td><td>212</td><td>205</td><td>200</td><td>190</td><td>—</td><td>9.7</td><td>10.7</td><td>11.3</td><td>11.8</td><td>12.2</td><td>17.8</td><td>0.46</td><td>0.58</td><td>是</td></tr><tr><td>160</td><td>S41092</td><td>13Cr13Moa</td><td>7.75</td><td>215</td><td>212</td><td>205</td><td>200</td><td>190</td><td>—</td><td>—</td><td>—</td><td>—</td><td>—</td><td>—</td><td>—</td><td>—</td><td>—</td><td>是</td></tr><tr><td>161</td><td>S41595</td><td>04Cr13Ni5Mo</td><td>7.79</td><td>200</td><td>195</td><td>185</td><td>175</td><td>170</td><td>—</td><td>10.5</td><td>10.9</td><td>11.3</td><td>11.6</td><td>—</td><td>16.3</td><td>0.46</td><td>0.60</td><td>是</td></tr><tr><td>162</td><td>S41617</td><td>Y12Cr13</td><td>7.78</td><td>215</td><td>212</td><td>205</td><td>200</td><td>190</td><td>—</td><td>10.5</td><td>11.0</td><td>11.5</td><td>12.0</td><td>—</td><td>30.0</td><td>0.46</td><td>0.60</td><td>是</td></tr><tr><td>163</td><td>S42020a</td><td>20Cr13a</td><td>7.75</td><td>215</td><td>212</td><td>205</td><td>200</td><td>190</td><td>180</td><td>10.5</td><td>11.0</td><td>11.5</td><td>12.0</td><td>12.0</td><td>30.0</td><td>0.46</td><td>0.60</td><td>是</td></tr><tr><td>164</td><td>S42030</td><td>30Cr13</td><td>7.75</td><td>215</td><td>212</td><td>205</td><td>200</td><td>190</td><td>—</td><td>10.5</td><td>11.0</td><td>11.5</td><td>12.0</td><td>—</td><td>30.0</td><td>0.46</td><td>0.55</td><td>是</td></tr><tr><td>165</td><td>S42040</td><td>40Cr13</td><td>7.75</td><td>215</td><td>212</td><td>205</td><td>200</td><td>190</td><td>180</td><td>10.5</td><td>11.0</td><td>11.0</td><td>11.5</td><td>12.0</td><td>30.0</td><td>0.46</td><td>0.55</td><td>是</td></tr><tr><td>166</td><td>S42037</td><td>Y30Cr13</td><td>7.78</td><td>215</td><td>212</td><td>205</td><td>200</td><td>190</td><td>—</td><td>10.5</td><td>—</td><td>11.5</td><td>—</td><td>—</td><td>30.0</td><td>0.46</td><td>0.55</td><td>是</td></tr><tr><td>167</td><td>S42060</td><td>65Cr13</td><td>7.76</td><td>227</td><td>225</td><td>219</td><td>210</td><td>203</td><td>192</td><td>11.0</td><td>11.6</td><td>12.0</td><td>12.3</td><td>12.6</td><td>22.6</td><td>0.42</td><td>0.51</td><td>是</td></tr><tr><td>168</td><td>S42090</td><td>70Cr13Mo</td><td>7.81</td><td>235</td><td>232</td><td>226</td><td>218</td><td>210</td><td>201</td><td>11.0</td><td>11.5</td><td>11.9</td><td>12.2</td><td>12.5</td><td>14.7</td><td>0.39</td><td>0.53</td><td>是</td></tr><tr><td>169</td><td>S42096</td><td>60Cr13Mo</td><td>7.70</td><td>215</td><td>212</td><td>205</td><td>200</td><td>190</td><td>—</td><td>10.5</td><td>11.0</td><td>11.2</td><td>12.0</td><td>—</td><td>30.0</td><td>0.46</td><td>0.62</td><td>是</td></tr><tr><td>170</td><td>S42097</td><td>32Cr13Mo</td><td>7.70</td><td>215</td><td>212</td><td>205</td><td>200</td><td>190</td><td>—</td><td>10.5</td><td>10.9</td><td>11.2</td><td>11.7</td><td>11.9</td><td>30.0</td><td>0.46</td><td>0.62</td><td>是</td></tr><tr><td>171</td><td>S42099</td><td>50Cr15MoV</td><td>7.70</td><td>215</td><td>212</td><td>205</td><td>200</td><td>190</td><td>—</td><td>10.5</td><td>11.0</td><td>11.0</td><td>11.5</td><td>—</td><td>30.0</td><td>0.46</td><td>0.65</td><td>是</td></tr><tr><td>172</td><td>S42210a</td><td>13Cr11Ni2W2MoVa</td><td>7.80</td><td>200</td><td>195</td><td>185</td><td>175</td><td>170</td><td>—</td><td>9.3</td><td>10.3</td><td>10.8</td><td>11.3</td><td>11.7</td><td>20.9</td><td>0.48</td><td>—</td><td>是</td></tr><tr><td>173</td><td>S43110a</td><td>14Cr17Ni2a</td><td>7.75</td><td>200</td><td>195</td><td>185</td><td>175</td><td>170</td><td>—</td><td>10.0</td><td>10.0</td><td>—</td><td>11.0</td><td>12.4</td><td>21.0</td><td>0.46</td><td>0.72</td><td>是</td></tr><tr><td>174</td><td>S43120a</td><td>17Cr16Ni2a</td><td>7.75</td><td>215</td><td>212</td><td>205</td><td>200</td><td>190</td><td>—</td><td>10.0</td><td>10.5</td><td>10.5</td><td>10.5</td><td>11.0</td><td>25.0</td><td>0.46</td><td>0.70</td><td>是</td></tr><tr><td>175</td><td>S44070</td><td>68Cr17</td><td>7.70</td><td>200</td><td>195</td><td>185</td><td>175</td><td>170</td><td>—</td><td>10.2</td><td>—</td><td>—</td><td>—</td><td>11.7</td><td>24.2(100℃)</td><td>0.46</td><td>0.60</td><td>是</td></tr><tr><td>176</td><td>S44080</td><td>85Cr17</td><td>7.70</td><td>200</td><td>195</td><td>185</td><td>175</td><td>170</td><td>—</td><td>10.2</td><td>—</td><td>—</td><td>—</td><td>11.9</td><td>24.2(100℃)</td><td>0.46</td><td>0.60</td><td>是</td></tr><tr><td>177</td><td>S44090a</td><td>95Cr18</td><td>7.70</td><td>200</td><td>195</td><td>185</td><td>175</td><td>170</td><td>—</td><td>10.5</td><td>11.0</td><td>11.0</td><td>11.5</td><td>12.0</td><td>29.3</td><td>0.48</td><td>0.60</td><td>是</td></tr><tr><td>178</td><td>S44096</td><td>108Cr17</td><td>7.70</td><td>200</td><td>195</td><td>185</td><td>175</td><td>170</td><td>—</td><td>10.2</td><td>—</td><td>—</td><td>—</td><td>11.7</td><td>24.2(100℃)</td><td>0.46</td><td>0.60</td><td>是</td></tr><tr><td>179</td><td>S44097</td><td>Y108Cr17</td><td>7.70</td><td>200</td><td>195</td><td>185</td><td>175</td><td>170</td><td>—</td><td>10.1</td><td>—</td><td>—</td><td>—</td><td>—</td><td>24.2</td><td>0.46</td><td>0.60</td><td>是</td></tr><tr><td>180</td><td>S44098</td><td>102Cr17Mo</td><td>7.70</td><td>215</td><td>212</td><td>205</td><td>200</td><td>190</td><td>—</td><td>10.4</td><td>10.8</td><td>11.2</td><td>11.6</td><td>11.6</td><td>15.0</td><td>0.43</td><td>0.80</td><td>是</td></tr><tr><td>181</td><td>S44099</td><td>90Cr18MoV</td><td>7.70</td><td>215</td><td>212</td><td>205</td><td>200</td><td>190</td><td>—</td><td>10.4</td><td>10.8</td><td>11.2</td><td>11.6</td><td>11.6</td><td>15.0</td><td>0.43</td><td>0.80</td><td>是</td></tr><tr><td colspan="19">沉淀硬化不锈钢</td></tr><tr><td>182</td><td>S51290a</td><td>022Cr12Ni9Cu2NbTia</td><td>7.70</td><td>200</td><td>195</td><td>185</td><td>175</td><td>170</td><td>—</td><td>10.6</td><td>—</td><td>—</td><td>—</td><td>12.0</td><td>17.2</td><td>0.46</td><td>0.90</td><td>是</td></tr><tr><td>183</td><td>S51380</td><td>04Cr13Ni8Mo2Al</td><td>7.76</td><td>195</td><td>192</td><td>186</td><td>180</td><td>172</td><td>167</td><td>10.4</td><td>10.8</td><td>11.2</td><td>11.3</td><td>11.9</td><td>14.0(100℃)</td><td>—</td><td>1.00</td><td>是</td></tr><tr><td>184</td><td>S51525a</td><td>06Cr15Ni25Ti2MoAlVBa</td><td>7.92</td><td>196</td><td>192</td><td>186</td><td>180</td><td>172</td><td>167</td><td>17.0</td><td>17.5</td><td>18.7</td><td>18.0</td><td>18.2</td><td>15.1(150℃)</td><td>0.46</td><td>0.91</td><td>无</td></tr><tr><td>185</td><td>S51550</td><td>05Cr15Ni5Cu4Nb</td><td>7.78</td><td>195</td><td>192</td><td>186</td><td>180</td><td>172</td><td>167</td><td>10.8</td><td>10.8</td><td>11.2</td><td>11.3</td><td>12.0</td><td>—</td><td>0.46</td><td>0.98</td><td>是</td></tr><tr><td>186</td><td>S51570a</td><td>07Cr15Ni7Mo2Ala</td><td>7.80</td><td>190</td><td>186</td><td>179</td><td>172</td><td>165</td><td>158</td><td>10.5</td><td>—</td><td>—</td><td>—</td><td>11.8</td><td>18.0</td><td>0.46</td><td>0.80</td><td>是</td></tr><tr><td>187</td><td>S51740a</td><td>05Cr17Ni4Cu4Nba</td><td>7.78</td><td>200</td><td>195</td><td>185</td><td>175</td><td>170</td><td>—</td><td>11.1</td><td>11.5</td><td>11.8</td><td>12.2</td><td>12.6</td><td>16.0</td><td>0.50</td><td>0.71</td><td>是</td></tr><tr><td>188</td><td>S51750</td><td>09Cr17Ni5Mo3N</td><td>—</td><td>200</td><td>195</td><td>185</td><td>175</td><td>170</td><td>—</td><td>17.3</td><td>—</td><td>17.6</td><td>17.8</td><td>18.0</td><td>14.5</td><td>—</td><td>0.79</td><td>是</td></tr><tr><td>189</td><td>S51770a</td><td>07Cr17Ni7Ala</td><td>7.81</td><td>200</td><td>195</td><td>185</td><td>175</td><td>170</td><td>—</td><td>13.0</td><td>13.5</td><td>14.0</td><td>—</td><td>—</td><td>16.0</td><td>0.50</td><td>0.80</td><td>是</td></tr><tr><td>190</td><td>S51778</td><td>06Cr17Ni7AlTia</td><td>7.81</td><td>200</td><td>195</td><td>185</td><td>175</td><td>170</td><td>—</td><td>—</td><td>—</td><td>—</td><td>—</td><td>—</td><td>—</td><td>—</td><td>—</td><td>是</td></tr><tr><td colspan="19">a可作耐热钢使用。</td></tr></table>

# 附录C

# （资料性）

# 本文件不锈钢牌号与国外不锈钢标准牌号（或近似牌号）对照表

表 C.1 给出了本文件不锈钢牌号与国外不锈钢标准牌号 (或近似牌号) 对照表。

表 C.1 本文件不锈钢牌号与国外不锈钢标准牌号 (或近似牌号) 对照表  

<table><tr><td>序号</td><td>统一数字代号 ISC</td><td>曾用代号 ISC</td><td>牌号</td><td>曾用牌号</td><td>美国ASTM A 959TypeUNS</td><td>日本JIS</td><td>国际ISO 15510NameISO number</td><td>欧洲EN 10088-1NameNumber</td><td>ΓOCT 5632</td></tr><tr><td colspan="10">奥氏体不锈钢</td></tr><tr><td>1</td><td>S30103</td><td>-</td><td>022Cr17Ni7</td><td>-</td><td>301LS30103</td><td>SUS301L</td><td>-</td><td>-</td><td>-</td></tr><tr><td>2</td><td>S30110</td><td>-</td><td>12Cr17Ni7</td><td>1Cr17Ni7</td><td>301S30100</td><td>SUS301</td><td>X12CrNi17-74310-301-09-X</td><td>-</td><td>-</td></tr><tr><td>3</td><td>S30153</td><td>-</td><td>022Cr17Ni7N</td><td>-</td><td>301LN S30153</td><td>SUS301L</td><td>X2CrNiN18-74318-301-53-I</td><td>X2CrNiN18-71.4318</td><td>-</td></tr><tr><td>4</td><td>S30210</td><td>-</td><td>12Cr18Ni9a</td><td>1Cr18Ni9</td><td>302S30200</td><td>SUS302</td><td>X9CrNi18-94325-302-00-E</td><td>X9CrNi18-91.4325</td><td>12X18H9</td></tr><tr><td>5</td><td>S30240</td><td>-</td><td>12Cr18Ni9Si3a</td><td>1Cr18Ni9Si3</td><td>302BS30215</td><td>SUS302B</td><td>X12CrNiSi18-9-34326-302-15-I</td><td>(1.4326)</td><td>-</td></tr><tr><td>6</td><td>S30317</td><td>-</td><td>Y12Cr18Ni9</td><td>Y1Cr18Ni9</td><td>303S30300</td><td>SUS303</td><td>X10CrNiS18-94305-303-00-I</td><td>X8CrNiS18-91.4305</td><td>-</td></tr><tr><td>7</td><td>S30327</td><td>-</td><td>Y12Cr18Ni9Se</td><td>Y1Cr18Ni9Se</td><td>303SeS30323</td><td>SUS303Se</td><td>X12CrNiSe18-94625-303-23-X</td><td>X12CrNiSe18-91.4625</td><td>12X18H10E</td></tr><tr><td>8</td><td>S30387</td><td>—</td><td>Y12Cr18Ni9Cu3</td><td>—</td><td>—</td><td>SUS303Cu</td><td>X12CrNiCuS18-9-34667-303-76-J</td><td>X12CrNiCuS18-9-31.4667</td><td>—</td></tr><tr><td>9</td><td>S30403</td><td>—</td><td>022Cr19Ni10</td><td>00Cr19Ni10</td><td>304LS30403</td><td>SUS304L</td><td>X2CrNi19-114306-304-03-I</td><td>X2CrNi19-111.4306</td><td>03X18H11</td></tr><tr><td>10</td><td>S30408</td><td>—</td><td>06Cr19Ni10a</td><td>0Cr18Ni9</td><td>304S30400</td><td>SUS304</td><td>X5CrNi18-104301-304-00-I</td><td>X5CrNi18-101.4301</td><td>—</td></tr><tr><td>11</td><td>S30409</td><td>—</td><td>07Cr19Ni10a</td><td>—</td><td>304HS30409</td><td>SUH304H</td><td>X7CrNi18-94948-304-09-I</td><td>X6CrNi18-101.4948</td><td>—</td></tr><tr><td>12</td><td>S30450</td><td>—</td><td>05Cr19Ni10Si2CeNa</td><td>—</td><td>S30415</td><td>—</td><td>X6CrNiSiNCe19-104818-304-15-E</td><td>X6CrNiSiNCe19-101.4818</td><td>—</td></tr><tr><td>13</td><td>S30453</td><td>—</td><td>022Cr19Ni10N</td><td>00Cr18Ni10N</td><td>304LN S30453</td><td>SUS304LN</td><td>X2CrNiN18-94311-304-53-I</td><td>X2CrNiN18-101.4311</td><td>—</td></tr><tr><td>14</td><td>S30458</td><td>—</td><td>06Cr19Ni10N</td><td>0Cr19Ni9N</td><td>304NS30451</td><td>SUS304N1</td><td>X5CrNiN19-94315-304-51-I</td><td>X5CrNiN19-91.4315</td><td>—</td></tr><tr><td>15</td><td>S30478</td><td>—</td><td>06Cr19Ni9NbN</td><td>0Cr19Ni10NbN</td><td>XM-21 S30452</td><td>SUS304N2</td><td>—</td><td>—</td><td>—</td></tr><tr><td>16</td><td>S30480</td><td>—</td><td>06Cr18Ni9Cu2</td><td>0Cr18Ni9Cu2</td><td>—</td><td>SUS304J3</td><td>X6CrNiCu18-9-24567-304-98-X</td><td>(1.4567)</td><td>—</td></tr><tr><td>17</td><td>S30483</td><td>—</td><td>022Cr18Ni9Cu3</td><td>—</td><td>S30430</td><td>—</td><td>X3CrNiCu18-9-44567-304-30-I</td><td>X3CrNiCu18-9-41.4567</td><td>—</td></tr><tr><td>18</td><td>S30488</td><td>—</td><td>06Cr18Ni9Cu3</td><td>0Cr18Ni9Cu3</td><td>—</td><td>SUSXM7</td><td>—</td><td>—</td><td>—</td></tr><tr><td>19</td><td>S30489</td><td>—</td><td>10Cr18Ni9NbCu3BNa</td><td>—</td><td>S30432</td><td>—</td><td>—</td><td>—</td><td>—</td></tr><tr><td>20</td><td>S30508</td><td>—</td><td>06Cr18Ni12</td><td>0Cr18Ni12</td><td>—</td><td>SUS305J1</td><td>—</td><td>—</td><td>—</td></tr><tr><td>21</td><td>S30510</td><td>—</td><td>10Cr18Ni12</td><td>1Cr18Ni12</td><td>305 S30500</td><td>SUS305</td><td>X6CrNi18-12 4303-305-00-I</td><td>X4CrNi18-12 1.4303</td><td>12X18H12T</td></tr><tr><td>22</td><td>S30548</td><td>S38148</td><td>06Cr18Ni13Si4a</td><td>0Cr18Ni13Si4</td><td>—</td><td>SUSXM15J1</td><td>X06CrNiSi18-13-4 4884-305-00-X</td><td>(1.4884)</td><td>—</td></tr><tr><td>23</td><td>S30549</td><td>S38240</td><td>16Cr20Ni14Si2a</td><td>1Cr20Ni14Si2</td><td>—</td><td>—</td><td>X15CrNiSi20-12 4828-305-09-I</td><td>X15CrNiSi20-12 1.4828</td><td>20X20H14C2</td></tr><tr><td>24</td><td>S30640</td><td>—</td><td>20Cr18Ni15Si4Al</td><td>—</td><td>S30615</td><td>—</td><td>—</td><td>—</td><td>—</td></tr><tr><td>25</td><td>S30808</td><td>—</td><td>06Cr20Ni11a</td><td>—</td><td>308 S30800</td><td>SUS308</td><td>—</td><td>—</td><td>—</td></tr><tr><td>26</td><td>S30850</td><td>—</td><td>20Cr21Ni12Na</td><td>—</td><td>(S63017)</td><td>SUH37</td><td>X20CrNi22-11 4824-308-09-J</td><td>X20CrNi22-11 1.4824</td><td>—</td></tr><tr><td>27</td><td>S30859</td><td>—</td><td>08Cr21Ni11Si2NCa</td><td>08Cr21Ni11Si2CeN</td><td>S30815</td><td>—</td><td>—</td><td>X9CrNiSiNCe21-11-2 1.4835</td><td>—</td></tr><tr><td>28</td><td>S30908</td><td>—</td><td>06Cr23Ni13a</td><td>0Cr23Ni13</td><td>309S S30908</td><td>SUS309S</td><td>X6CrNi23-13 4950-309-08-E</td><td>X6CrNi23-13 1.4950</td><td>10X23H13</td></tr><tr><td>29</td><td>S30920</td><td>—</td><td>16Cr23Ni13a</td><td>2Cr23Ni13</td><td>309 S30900</td><td>SUH309</td><td>X12CrNi23-13 4833-309-08-I</td><td>X12CrNi23-13 1.4833</td><td>20X23H12</td></tr><tr><td>30</td><td>S30989</td><td>—</td><td>07Cr23Ni15Cu4NbNBa</td><td>07Cr23Ni15Cu4NbN</td><td>—</td><td>—</td><td>—</td><td>—</td><td>—</td></tr><tr><td>31</td><td>S31002</td><td>—</td><td>012Cr25Ni20</td><td>—</td><td>S31002</td><td>—</td><td>X1CrNi25-214335-310-02-I</td><td>X1CrNi25-211.4335</td><td>—</td></tr><tr><td>32</td><td>S31008</td><td>—</td><td>06Cr25Ni20a</td><td>0Cr25Ni20</td><td>310SS31008</td><td>SUS310S</td><td>X6CrNi25-204951-310-08-I</td><td>X6CrNi25-201.4951</td><td>10X23H18</td></tr><tr><td>33</td><td>S31009</td><td>—</td><td>07Cr25Ni20a</td><td>07Cr25Ni21</td><td>310HS31009</td><td>—</td><td>—</td><td>—</td><td>—</td></tr><tr><td>34</td><td>S31020</td><td>—</td><td>20Cr25Ni20a</td><td>2Cr25Ni20</td><td>310S31000</td><td>SUH310</td><td>X23CrNi25-214845-310-09-X</td><td>X8CrNi25-211.4845</td><td>20X25H20C2</td></tr><tr><td>35</td><td>S31053</td><td>—</td><td>022Cr25Ni22Mo2N</td><td>—</td><td>310MoLN S31050</td><td>—</td><td>X1CrNiMoN25-22-21.4466-310-50-E</td><td>X1CrNiMoN25-22-21.4466</td><td>—</td></tr><tr><td>36</td><td>S31059</td><td>—</td><td>07Cr25Ni21NbNa</td><td>—</td><td>310HNbNS31042</td><td>—</td><td>—</td><td>—</td><td>—</td></tr><tr><td>37</td><td>S31089</td><td>—</td><td>07Ni25Cr22W4Cu3Co2NbNBa</td><td>07Cr22Ni25W3Cu3Co2MoNbN</td><td>S31035</td><td>—</td><td>—</td><td>—</td><td>—</td></tr><tr><td>38</td><td>S31092</td><td>—</td><td>015Ni26Cr25Mo5Cu2N</td><td>015Cr25Ni26Mo5CuN</td><td>—</td><td>—</td><td>X1CrNiMoCuN25-25-54537-310-92-I</td><td>—</td><td>—</td></tr><tr><td>39</td><td>S31252</td><td>—</td><td>015Cr20Ni18Mo6CuN</td><td>—</td><td>S31254</td><td>SUS312L</td><td>X1CrNiMoCuN20-18-71.4547-312-54-I</td><td>X1CrNiMoCuN20-18-71.4547</td><td>—</td></tr><tr><td>40</td><td>S31292</td><td>S31277</td><td>015Ni27Cr22Mo7CuN</td><td>015Cr22Ni27Mo8CuN</td><td>S31277</td><td>—</td><td>—</td><td>—</td><td>—</td></tr><tr><td>41</td><td>S31293</td><td>S31266</td><td>022Cr24Ni22Mo6Mn3W2CuN</td><td>—</td><td>S31266</td><td>—</td><td>X1CrNiMoCuNW24-22-64659-312-66-I</td><td>X1CrNiMoCuNW24-22-61.4659</td><td>—</td></tr><tr><td>42</td><td>S31400</td><td>S38340</td><td>16Cr25Ni20Si2a</td><td>1Cr25Ni20Si2</td><td>314S31400</td><td>-</td><td>X15CrNiSi25-214841-314-01-E</td><td>X15CrNiSi25-211.4841</td><td>20X25H20C2</td></tr><tr><td>43</td><td>S31603</td><td>-</td><td>022Cr17Ni12Mo2</td><td>00Cr17Ni14Mo2</td><td>316LS31603</td><td>SUS316L</td><td>X2CrNiMo17-12-24404-316-03-I</td><td>X2CrNiMo17-12-21.4404</td><td>03X17H14M2</td></tr><tr><td>44</td><td>S31608</td><td>-</td><td>06Cr17Ni12Mo2a</td><td>0Cr17Ni12Mo2</td><td>316S31600</td><td>SUS316</td><td>X5CrNiMo17-12-24401-316-00-I</td><td>X5CrNiMo17-12-21.4401</td><td>-</td></tr><tr><td>45</td><td>S31609</td><td>-</td><td>07Cr17Ni12Mo2a</td><td>1Cr17Ni12Mo2</td><td>316HS31609</td><td>SUS316</td><td>X3CrNiMo17-13-34436-306-00-I</td><td>X3CrNiMo17-13-31.4436</td><td>-</td></tr><tr><td>46</td><td>S31653</td><td>-</td><td>022Cr17Ni12Mo2N</td><td>00Cr17Ni13Mo2N</td><td>316LN S31653</td><td>SUS316LN</td><td>X2CrNiMoN17-12-34429-316-53-I</td><td>X2CrNiMoN17-13-31.4429</td><td>-</td></tr><tr><td>47</td><td>S31655</td><td>-</td><td>022Cr20Ni9MoN</td><td>-</td><td>(S31655)</td><td>-</td><td>-</td><td>X2CrNiMoN21-9-1b1.4420</td><td>-</td></tr><tr><td>48</td><td>S31658</td><td>-</td><td>06Cr17Ni12Mo2N</td><td>0Cr17Ni12Mo2N</td><td>316NS31651</td><td>SUS316N</td><td>X6CrNiMoN17-12-34495-316-51-J</td><td>(1.4495)</td><td>-</td></tr><tr><td>49</td><td>S31668</td><td>-</td><td>06Cr17Ni12Mo2Tia</td><td>0Cr18Ni12Mo3Ti</td><td>316TIS31635</td><td>SUS316Ti</td><td>X6CrNiMoTi17-12-24571-316-35-I</td><td>X6CrNiMoTi17-12-21.4571</td><td>08X17H13M3T</td></tr><tr><td>50</td><td>S31678</td><td>-</td><td>06Cr17Ni12Mo2Nb</td><td>-</td><td>316Nb S31640</td><td>-</td><td>X6CrNiMoNb17-12-24580-316-40-I</td><td>X6CrNiMoNb17-12-21.4580</td><td>03X16H13M3B</td></tr><tr><td>51</td><td>S31683</td><td>-</td><td>022Cr18Ni14Mo2Cu2</td><td>00Cr18Ni14Mo2Cu2</td><td>-</td><td>SUS316J1L</td><td>X2CrNiMoCu18-14-2-24647-316-75-X</td><td>(1.4647)</td><td>-</td></tr><tr><td>52</td><td>S31688</td><td>-</td><td>06Cr18Ni12Mo2Cu2</td><td>0Cr18Ni12Mo2Cu2</td><td>-</td><td>SUS316J1</td><td>X6CrNiMoCu18-12-2-24665-316-76-J</td><td>X6CrNiMoCu18-12-2-21.4665</td><td>-</td></tr><tr><td>序号</td><td>统一数字代号 ISC</td><td>曾用代号 ISC</td><td>牌 号</td><td>曾用牌号</td><td>美国ASTM A 959 Type UNS</td><td>日本JIS</td><td>国际ISO 15510 Name ISO number</td><td>欧洲EN 10088-1 Name Number</td><td>TOCT 5632</td></tr><tr><td>53</td><td>S31703</td><td>-</td><td>022Cr19Ni13Mo3</td><td>00Cr19Ni13Mo3</td><td>317LS31703</td><td>SUS317L</td><td>X2CrNiMo19-14-44438-317-03-I</td><td>(1.4438)</td><td>03X16H15M3</td></tr><tr><td>54</td><td>S31708</td><td>-</td><td>06Cr19Ni13Mo3a</td><td>0Cr19Ni13Mo3</td><td>317S31700</td><td>SUS317</td><td>X6CrNiMo19-13-44445-317-00-U</td><td>(1.4445)</td><td>-</td></tr><tr><td>55</td><td>S31723</td><td>-</td><td>022Cr19Ni16Mo5N</td><td>-</td><td>317LMNS31726</td><td>-</td><td>X2CrNiMoN18-15-54483-317-26-I</td><td>X2CrNiMo18-15-41.4438</td><td>-</td></tr><tr><td>56</td><td>S31753</td><td>-</td><td>022Cr19Ni13Mo4N</td><td>-</td><td>317LN S31753</td><td>SUS317LN</td><td>X2CrNiMoN18-12-44434-317-53-I</td><td>X2CrNiMoN18-12-41.4434</td><td>-</td></tr><tr><td>57</td><td>S31794</td><td>-</td><td>03Cr18Ni16Mo5</td><td>0Cr18Ni16Mo5</td><td>-</td><td>SUS317J1</td><td>X3CrNiMo18-16-54476-317-92-X</td><td>(1.4476)</td><td>-</td></tr><tr><td>58</td><td>S32050</td><td>-</td><td>022Cr23Ni22Mo6N</td><td>022Cr23Ni21Mo6N</td><td>S32050</td><td>-</td><td>-</td><td>-</td><td>-</td></tr><tr><td>59</td><td>S32053</td><td>-</td><td>022Ni25Cr23Mo6N</td><td>022Cr23Ni25Mo5N</td><td>S32053</td><td>-</td><td>-</td><td>-</td><td>-</td></tr><tr><td>60</td><td>S32168</td><td>-</td><td>06Cr18Ni11Tia</td><td>0Cr18Ni10Ti</td><td>321S32100</td><td>SUS321</td><td>X6CrNiTi18-104541-321-00-I</td><td>X6CrNiTi18-101.4541</td><td>08X18H10T</td></tr><tr><td>61</td><td>S32169</td><td>-</td><td>07Cr19Ni11Tia</td><td>1Cr18Ni11Ti</td><td>321HS32109</td><td>SUS321H</td><td>X7CrNiTi18-104940-321-09-I</td><td>X7CrNiTi18-101.4940</td><td>12X18H11T</td></tr><tr><td>62</td><td>S32652</td><td>-</td><td>015Cr24Ni22Mo8Mn3CuN</td><td>-</td><td>S32654</td><td>-</td><td>X1CrNiMoCuN24-22-84652-326-54-I</td><td>X1CrNiMoCuN24-22-81.4652</td><td>-</td></tr><tr><td>63</td><td>S34553</td><td>-</td><td>022Cr24Ni17Mo5Mn6NbN</td><td>-</td><td>S34565</td><td>-</td><td>X2CrNiMnMoN25-18-6-54565-345-65-I</td><td>X2CrNiMnMoN25-18-6-51.4565</td><td>-</td></tr><tr><td>序号</td><td>统一数字代号 ISC</td><td>曾用代号 ISC</td><td>牌 号</td><td>曾用牌号</td><td>美国ASTM A 959TypeUNS</td><td>日本JIS</td><td>国际ISO 15510NameISO number</td><td>欧洲EN 10088-1NameNumber</td><td>ΓOCT 5632</td></tr><tr><td>64</td><td>S34778</td><td>—</td><td>06Cr18Ni11Nba</td><td>0Cr18Ni11Nb</td><td>347S34700</td><td>SUS347</td><td>X6CrNiNb18-104550-347-00-I</td><td>X6CrNiNb18-101.4550</td><td>08X18H12B</td></tr><tr><td>65</td><td>S34779</td><td>—</td><td>07Cr18Ni11Nba</td><td>1Cr19Ni11Nb</td><td>347HS34709</td><td>SUS347H</td><td>X7CrNiNb18-104912-347-09-I</td><td>X7CrNiNb18-101.4912</td><td>—</td></tr><tr><td>66</td><td>S35100</td><td>—</td><td>10Cr16Mn9Ni2Cu2N</td><td>09Cr16Mn9Ni2Cu2N</td><td>—</td><td>—</td><td>—</td><td>—</td><td>—</td></tr><tr><td>67</td><td>S35101</td><td>—</td><td>12Cr15Mn10Ni2CuN</td><td>—</td><td>—</td><td>—</td><td>—</td><td>—</td><td>—</td></tr><tr><td>68</td><td>S35102</td><td>—</td><td>12Cr15Mn10Ni2N</td><td>—</td><td>—</td><td>—</td><td>—</td><td>—</td><td>—</td></tr><tr><td>69</td><td>S35150</td><td>—</td><td>20Cr15Mn15Ni2N</td><td>2Cr15Mn15Ni2N</td><td>—</td><td>—</td><td>—</td><td>—</td><td>—</td></tr><tr><td>70</td><td>S35180</td><td>—</td><td>12Cr15Mn8Ni5Cu2N</td><td>—</td><td>—</td><td>—</td><td>—</td><td>—</td><td>—</td></tr><tr><td>71</td><td>S35184</td><td>—</td><td>04Cr16Mn8Cu3Ni2N</td><td>ML04Cr16Mn8Ni2Cu3N</td><td>S20430</td><td>—</td><td>—</td><td>—</td><td>—</td></tr><tr><td>72</td><td>S35203</td><td>—</td><td>022Cr16Mn8Ni2N</td><td>—</td><td>S20400</td><td>—</td><td>—</td><td>—</td><td>—</td></tr><tr><td>73</td><td>S35230</td><td>—</td><td>12Cr17Mn8Ni2N</td><td>—</td><td>—</td><td>—</td><td>—</td><td>—</td><td>—</td></tr><tr><td>74</td><td>S35250</td><td>—</td><td>12Cr17Mn7Ni2Cu2N</td><td>—</td><td>—</td><td>—</td><td>—</td><td>—</td><td>—</td></tr><tr><td>75</td><td>S35257</td><td>—</td><td>12Cr17Mn10Ni2N</td><td>—</td><td>—</td><td>—</td><td>—</td><td>—</td><td>—</td></tr><tr><td>76</td><td>S35284</td><td>—</td><td>08Cr17Mn7Ni2Cu2N</td><td>—</td><td>—</td><td>—</td><td>X8CrMnCuN17-8-34597-204-76-I</td><td>X8CrMnCuN17-8-31.4597</td><td>—</td></tr><tr><td>77</td><td>S35285</td><td>—</td><td>08Cr17Mn6Ni3Cu3N</td><td>—</td><td>S20431</td><td>—</td><td>—</td><td>—</td><td>—</td></tr><tr><td>78</td><td>S35286</td><td>—</td><td>12Cr16Mn8Ni3Cu3N</td><td>—</td><td>S20430</td><td>—</td><td>—</td><td>—</td><td>—</td></tr><tr><td>79</td><td>S35350</td><td>—</td><td>12Cr17Mn6Ni5N</td><td>—</td><td>201S20100</td><td>SUS201</td><td>X12CrMnNiN17-7-54372-201-00-I</td><td>X12CrMnNiN17-7-51.4372</td><td>—</td></tr><tr><td>80</td><td>S35353</td><td>—</td><td>022Cr17Mn6Ni5N</td><td>—</td><td>201LS20103</td><td>—</td><td>—</td><td>—</td><td>—</td></tr><tr><td>81</td><td>S35355</td><td>—</td><td>022Cr17Mn7Ni5N</td><td>—</td><td>201LN S20153</td><td>—</td><td>X2CrMnNiN17-7-54371-201-53-I</td><td>X2CrMnNiN17-7-51.4371</td><td>—</td></tr><tr><td>82</td><td>S35380</td><td>—</td><td>08Cr17Mn7Ni5Cu3N</td><td>—</td><td>—</td><td>—</td><td>—</td><td>—</td><td>—</td></tr><tr><td>83</td><td>S35387</td><td>—</td><td>Y06Cr17Mn6Ni6Cu2S</td><td>Y06Cr17Mn6Ni6Cu2</td><td>XM-1S20300</td><td>—</td><td>—</td><td>—</td><td>—</td></tr><tr><td>84</td><td>S35388</td><td>—</td><td>06Cr18Mn6Ni4CuN</td><td>—</td><td>—</td><td>—</td><td>—</td><td>—</td><td>—</td></tr><tr><td>85</td><td>S35450</td><td>—</td><td>12Cr18Mn8Ni5N</td><td>1Cr18Mn8Ni5N</td><td>202S20200</td><td>SUS202</td><td>X12CrMnNiN18-9-54373-202-00-I</td><td>X12CrMnNiN18-9-51.4373</td><td>12X17Γ9AH4</td></tr><tr><td>86</td><td>S35500</td><td>—</td><td>12Cr18Mn12Ni2N</td><td>—</td><td>XM-28S24100</td><td>—</td><td>X13CrMnNiN 18-13-24020-241-00-X</td><td>X13CrMnNiN 18-13-21.4020</td><td>—</td></tr><tr><td>87</td><td>S35510</td><td>—</td><td>12Cr19Mn11Ni2CuN</td><td>—</td><td>—</td><td>—</td><td>—</td><td>—</td><td>—</td></tr><tr><td>88</td><td>S35554</td><td>—</td><td>03Cr19Mn12Ni3N</td><td>—</td><td>(XM-29S24000)</td><td>—</td><td>—</td><td>—</td><td>—</td></tr><tr><td>89</td><td>S35555</td><td>—</td><td>12Cr19Mn12Ni2N</td><td>—</td><td>—</td><td>—</td><td>—</td><td>—</td><td>—</td></tr><tr><td>90</td><td>S35650</td><td>—</td><td>53Cr21Mn9Ni4Na</td><td>5Cr21Mn9Ni4N</td><td>(S63008)</td><td>SUH35</td><td>X53CrMnNiN21-9-44890-202-09-X</td><td>(X53CrMnNiN21-91.4871)</td><td>55X20Γ9AH4</td></tr><tr><td>91</td><td>S35656</td><td>—</td><td>05Cr19Mn6Ni5Cu2N</td><td>—</td><td>—</td><td>—</td><td>—</td><td>—</td><td>—</td></tr><tr><td>92</td><td>S35657</td><td>—</td><td>08Cr19Mn6Ni3Cu2N</td><td>—</td><td>—</td><td>—</td><td>—</td><td>—</td><td>—</td></tr><tr><td>93</td><td>S35655a</td><td>—</td><td>55Cr21Mn8Ni2Na</td><td>—</td><td>(S63012)</td><td>—</td><td>(X55CrMnNiN20 8)</td><td>(X55CrMnNiN20-81.4875)</td><td>—</td></tr><tr><td>94</td><td>S35659a</td><td>—</td><td>50Cr21Mn9Ni4Nb2WNa</td><td>—</td><td>(S63019)</td><td>—</td><td>(X50CrMnNiNbN21 9)</td><td>(X50CrMnNiNbN21-91.4882)</td><td>—</td></tr><tr><td>95</td><td>S35706</td><td>—</td><td>05Cr20Ni7Mn4N</td><td>—</td><td>—</td><td>—</td><td>—</td><td>—</td><td>—</td></tr><tr><td>96</td><td>S35750a</td><td>—</td><td>33Cr23Ni8Mn3Na</td><td>—</td><td>(S63018)</td><td>—</td><td>(X33CrNiMnN23 8)</td><td>(X33CrNiMnN23-81.4866)</td><td>—</td></tr><tr><td>97</td><td>S35876</td><td>—</td><td>05Cr22Ni13Mn5Mo2NbVN</td><td>—</td><td>XM-19S20910</td><td>—</td><td>—</td><td>—</td><td>—</td></tr><tr><td>98</td><td>S35886</td><td>—</td><td>05Cr19Ni6Mn4Cu2MoN</td><td>—</td><td>—</td><td>—</td><td>—</td><td>—</td><td>—</td></tr><tr><td>99</td><td>S35887</td><td>—</td><td>05Cr21Ni10Mn3Cu2Mo2N</td><td>—</td><td>—</td><td>—</td><td>—</td><td>—</td><td>—</td></tr><tr><td>100</td><td>S38367</td><td>S31783</td><td>022Ni24Cr21Mo6N</td><td>022Cr21Ni25Mo7N</td><td>N08367</td><td>SUS836L</td><td>X2NiCrMoCuN25-21-74478-083-67-U</td><td>(1.4478)</td><td>—</td></tr><tr><td>101</td><td>S38377</td><td>S33010</td><td>12Ni35Cr16a</td><td>12Cr16Ni351Cr16Ni35</td><td>—</td><td>SUH330</td><td>X13CrNi35-164864-083-77-X</td><td>X12CrNiSi35-161.4864</td><td>—</td></tr><tr><td>102</td><td>S38400</td><td>—</td><td>03Ni18Cr16</td><td>03Cr16Ni18</td><td>S38400</td><td>—</td><td>X3NiCr18-164398-384-00-I</td><td>(1.4398)</td><td>—</td></tr><tr><td>103</td><td>S38408</td><td>S30608</td><td>06Ni18Cr16</td><td>06Cr16Ni18</td><td>—</td><td>SUS384</td><td>—</td><td>—</td><td>—</td></tr><tr><td>104</td><td>S38843</td><td>—</td><td>022Ni16Cr14Si6CuMo</td><td>—</td><td>S38815</td><td>—</td><td>—</td><td>—</td><td>—</td></tr><tr><td>105</td><td>S38926</td><td>—</td><td>015Ni25Cr20Mo6CuN</td><td>015Cr20Ni25Mo7CuN015Cr20Ni25Mo6CuN1</td><td>N08926</td><td>—</td><td>X1NiCrMoCuN25-20-74529-089-26-I</td><td>X1NiCrMoCuN25-20-71.4529</td><td>—</td></tr><tr><td>序号</td><td>统一数字代号 ISC</td><td>曾用代号 ISC</td><td>牌号</td><td>曾用牌号</td><td>美国ASTM A 959 Type UNS</td><td>日本JIS</td><td>国际ISO 15510 Name ISO number</td><td>欧洲EN 10088-1 Name Number</td><td>TOCT 5632</td></tr><tr><td>106</td><td>S39042</td><td>S31782</td><td>015Cr21Ni26Mo5Cu2</td><td>-</td><td>904LN08904</td><td>SUS890L</td><td>X1NiCrMoCu25-20-54539-089-04-I</td><td>(X1NiCrMoCu25-20-51.4539)</td><td>-</td></tr><tr><td colspan="10">奥氏体-铁素体(双相)不锈钢</td></tr><tr><td>107</td><td>S20013</td><td>S22152</td><td>022Cr20Mn5Ni2N</td><td>022Cr21Mn5Ni2N</td><td>S32001</td><td>-</td><td>X2CrMnNiMoN21-5-34482-320-01-X</td><td>X2CrMnNiMoN21-5-31.4482</td><td>-</td></tr><tr><td>108</td><td>S20033</td><td>S22153</td><td>022Cr21Ni4Mo2N</td><td>022Cr21Ni3Mo2N</td><td>S32003</td><td>-</td><td>-</td><td>-</td><td>-</td></tr><tr><td>109</td><td>S20113</td><td>S22253</td><td>022Cr21Mn2Ni2MoN</td><td>022Cr22Mn3Ni2MoN</td><td>S82011</td><td>-</td><td>-</td><td>-</td><td>-</td></tr><tr><td>110</td><td>S21014</td><td>S22294</td><td>03Cr22Mn5Ni2MoCuN</td><td>03Cr21Ni1MoCuN</td><td>S32101</td><td>-</td><td>X2CrMnNiN21-5-1b4162-321-01-E</td><td>X2CrMnNiN21-5-1b1.4162</td><td>-</td></tr><tr><td>111</td><td>S21953</td><td>-</td><td>022Cr19Ni5Mo3Si2N</td><td>00Cr18Ni5Mo3Si2</td><td>S31500</td><td>-</td><td>X2CrNiMoSiMnN19-5-3-2-24424-315-00-I</td><td>X2CrNiMoSi18-5-31.4424</td><td>-</td></tr><tr><td>112</td><td>S22023</td><td>S22353</td><td>022Cr23Ni2N</td><td>022Cr22Ni2N</td><td>S32202</td><td>-</td><td>X2CrNiN22-2b4062-322-02-U</td><td>X2CrNiN22-2b1.4062</td><td>-</td></tr><tr><td>113</td><td>S22053</td><td>-</td><td>022Cr23Ni5Mo3N</td><td>-</td><td>2205S32205</td><td>-</td><td>-</td><td>-</td><td>-</td></tr><tr><td>114</td><td>S22133</td><td>S22193</td><td>022Cr21Mn3Ni3Mo2N</td><td>-</td><td>S81921</td><td>-</td><td>-</td><td>-</td><td>-</td></tr><tr><td>115</td><td>S22160</td><td>-</td><td>12Cr21Ni5Ti</td><td>1Cr21Ni5Ti</td><td>-</td><td>-</td><td>-</td><td>-</td><td>10X21H5T</td></tr><tr><td>116</td><td>S22253</td><td>-</td><td>022Cr22Ni5Mo3N</td><td>-</td><td>S31803</td><td>SUS329J3L</td><td>X2CrNiMoN22-5-34462-318-03-I</td><td>X2CrNiMoN22-5-31.4462</td><td>-</td></tr><tr><td>117</td><td>S24413</td><td>-</td><td>022Cr24Ni4Mn3Mo2CuN</td><td>-</td><td>S82441</td><td>-</td><td>X2CrNiMnMoCuN24-4-3-2b4662-824-41-X</td><td>X2CrNiMnMoCuN24-4-3-2b1.4662</td><td>-</td></tr><tr><td>序号</td><td>统一数字代号 ISC</td><td>曾用代号 ISC</td><td>牌 号</td><td>曾用牌号</td><td>美国ASTM A 959 Type UNS</td><td>日本JIS</td><td>国际ISO 15510 Name ISO number</td><td>欧洲EN 10088-1 Name Number</td><td>ΓOCT 5632</td></tr><tr><td>118</td><td>S22553</td><td>-</td><td>022Cr25Ni6Mo2N</td><td>-</td><td>S31200</td><td>-</td><td>X3CrNiMoN27-5-24460-312-00-I</td><td>X3CrNiMoN27-5-21.4460</td><td>-</td></tr><tr><td>119</td><td>S22583</td><td>-</td><td>022Cr25Ni7Mo3WCuN</td><td>-</td><td>S31260</td><td>SUS329J4L</td><td>X2CrNiMoN25-7-34481-312-60-J</td><td>(1.4481)</td><td>-</td></tr><tr><td>120</td><td>S22582</td><td>-</td><td>019Cr25Ni7Mo4Cu2WN</td><td>-</td><td>S39277</td><td>-</td><td>-</td><td>-</td><td>-</td></tr><tr><td>121</td><td>S22584</td><td>-</td><td>022Cr25Ni7Mo3W2CuN</td><td>022Cr25Ni7Mo4W2CuN</td><td>S39274</td><td>-</td><td>-</td><td>-</td><td>-</td></tr><tr><td>122</td><td>S23043</td><td>S32304</td><td>022Cr23Ni4MoCuN</td><td>-</td><td>2304 S32304</td><td>-</td><td>X2CrNiN23-44362-323-04-I</td><td>X2CrNiN23-41.4362</td><td>-</td></tr><tr><td>123</td><td>S25073</td><td>-</td><td>022Cr25Ni7Mo4N</td><td>-</td><td>2507 S32750</td><td>-</td><td>X2CrNiMoN25-7-44410-327-50-E</td><td>X2CrNiMoN25-7-41.4410</td><td>-</td></tr><tr><td>124</td><td>S25203</td><td>-</td><td>022Cr25Ni7Mo4Cu2N</td><td>022Cr24Ni7Mo4CuN</td><td>S32520</td><td>-</td><td>X2CrNiMoCuN25-6-34507-325-20-I</td><td>X2CrNiMoCuN25-6-31.4507</td><td>-</td></tr><tr><td>125</td><td>S25554</td><td>-</td><td>03Cr25Ni6Mo3Cu2N</td><td>-</td><td>255 S32550</td><td>-</td><td>X3CrNiMoCuN26-6-3-24507-325-50-X</td><td>X3CrNiMoCuN26-6-3-21.4507</td><td>-</td></tr><tr><td>126</td><td>S27073</td><td>-</td><td>022Cr28Ni8Mo4CoN</td><td>022Cr28Ni8CoN</td><td>(S32707)</td><td>-</td><td>X2CrNiMoCoN28-8-5-14658-327-07-U</td><td>X2CrNiMoCoN28-8-5-11.4658</td><td>-</td></tr><tr><td>127</td><td>S27603</td><td>-</td><td>022Cr25Ni7Mo4WCuN</td><td>-</td><td>S32760</td><td>-</td><td>X2CrNiMoCuWN25-7-44501-327-60-I</td><td>X2CrNiMoCuWN25-7-41.4501</td><td>-</td></tr><tr><td>128</td><td>S29008</td><td>S22693</td><td>06Cr26Ni4Mo2</td><td>-</td><td>329 S32900</td><td>SUS329J1</td><td>X6CrNiMo26-4-24480-329-00-U</td><td>(1.4480)</td><td>-</td></tr><tr><td>序号</td><td>统一数字代号 ISC</td><td>曾用代号 ISC</td><td>牌号</td><td>曾用牌号</td><td>美国ASTM A 959 Type UNS</td><td>日本JIS</td><td>国际ISO 15510 Name ISO number</td><td>欧洲EN 10088-1 Name Number</td><td>TOCT 5632</td></tr><tr><td>129</td><td>S29063</td><td>—</td><td>022Cr29Ni7Mo2MnN</td><td>—</td><td>S32906</td><td>—</td><td>X2CrNiMoN29-7-24477-329-06-E</td><td>X2CrNiMoN29-7-21.4477</td><td>—</td></tr><tr><td>130</td><td>S29503</td><td>—</td><td>022Cr28Ni4Mo2N</td><td>022Cr29Ni5Mo2N</td><td>S39250</td><td>—</td><td>—</td><td>—</td><td>—</td></tr><tr><td colspan="10">铁素体不锈钢</td></tr><tr><td>131</td><td>S11163</td><td>—</td><td>022Cr11Ti\(^a\)</td><td>—</td><td>S40920</td><td>SUH409L</td><td>X2CrTi124512-409-10-I</td><td>X2CrTi121.4512</td><td>—</td></tr><tr><td>132</td><td>S11164</td><td>—</td><td>022Cr11NiNbTi</td><td>—</td><td>S40976</td><td>—</td><td>X6CrNiTi124516-409-75-I</td><td>X6CrNiTi121.4516</td><td>—</td></tr><tr><td>133</td><td>S11168</td><td>—</td><td>06Cr11Ti\(^a\)</td><td>0Cr11Ti</td><td>409S40900</td><td>SUH409</td><td>—</td><td>—</td><td>—</td></tr><tr><td>134</td><td>S11173</td><td>—</td><td>022Cr11NbTi\(^a\)</td><td>—</td><td>S40930</td><td>—</td><td>—</td><td>—</td><td>—</td></tr><tr><td>135</td><td>S11176</td><td>—</td><td>04Cr11Nb</td><td>—</td><td>409NbS40940</td><td>—</td><td>—</td><td>—</td><td>—</td></tr><tr><td>136</td><td>S11203</td><td>—</td><td>022Cr12\(^a\)</td><td>00Cr12</td><td>—</td><td>SUS410L</td><td>X2Cr124030-410-90-X</td><td>(1.4030)</td><td>—</td></tr><tr><td>137</td><td>S11213</td><td>—</td><td>022Cr12Ni\(^a\)</td><td>—</td><td>S40977</td><td>—</td><td>X2CrNi124003-410-77-I</td><td>X2CrNi121.4003</td><td>—</td></tr><tr><td>138</td><td>S11306</td><td>S41008</td><td>06Cr13</td><td>0Cr13</td><td>410S S41008</td><td>SUS410S</td><td>X6Cr134000-410-08-I</td><td>X6Cr131.4000</td><td>08X13</td></tr><tr><td>139</td><td>S11348</td><td>—</td><td>06Cr13Al\(^a\)</td><td>0Cr13Al</td><td>405 S40500</td><td>SUS405</td><td>X6CrAl134002-405-00-I</td><td>X6CrAl131.4002</td><td>—</td></tr><tr><td>序号</td><td>统一数字代号 ISC</td><td>曾用代号 ISC</td><td>牌号</td><td>曾用牌号</td><td>美国 ASTM A 959 Type UNS</td><td>日本 JIS</td><td>国际ISO 15510 Name ISO number</td><td>欧洲EN 10088-1 Name Number</td><td>ΓOCT 5632</td></tr><tr><td>140</td><td>S11468</td><td>—</td><td>06Cr14Ni2MoTi</td><td>—</td><td>S42035</td><td>—</td><td>—</td><td>—</td><td>—</td></tr><tr><td>141</td><td>S11510</td><td>—</td><td>10Cr15</td><td>1Cr15</td><td>429 S42900</td><td>—</td><td>X10Cr15 4012-429-00-X</td><td>X10Cr15 1.4012</td><td>—</td></tr><tr><td>142</td><td>S11563</td><td>S11573</td><td>022Cr15NbTi</td><td>—</td><td>—</td><td>SUS429</td><td>X1CrNb15 4595-429-71-I</td><td>X1CrNb15 1.4595</td><td>—</td></tr><tr><td>143</td><td>S11710</td><td>—</td><td>10Cr17a</td><td>1Cr17</td><td>430 S43000</td><td>SUS430</td><td>X6Cr17 4016-430-00-I</td><td>X6Cr17 1.4016</td><td>12X17</td></tr><tr><td>144</td><td>S11717</td><td>—</td><td>Y10Cr17</td><td>Y1Cr17</td><td>430F S43020</td><td>SUS430F</td><td>X7CrS17 4004-430-20-I</td><td>(1.4004)</td><td>—</td></tr><tr><td>145</td><td>S11763</td><td>S11863</td><td>022Cr17NbTi</td><td>00Cr17/022Cr18Ti</td><td>—</td><td>SUS430LX</td><td>X2CrTi17 4520-430-70-I</td><td>X2CrTi17 1.4520</td><td>08X17T</td></tr><tr><td>146</td><td>S11770</td><td>—</td><td>10Cr17MoNb</td><td>—</td><td>436 S43600</td><td>—</td><td>X6CrMoNb17-1 4526-436-00-I</td><td>X6CrMoNb17-1 1.4526</td><td>—</td></tr><tr><td>147</td><td>S11775</td><td>—</td><td>04Cr17Nb</td><td>—</td><td>—</td><td>—</td><td>X3CrNb17 4511-430-71-I</td><td>X3CrNb17 1.4511</td><td>—</td></tr><tr><td>148</td><td>S11790</td><td>—</td><td>10Cr17Mo</td><td>1Cr17Mo</td><td>434 S43400</td><td>SUS434</td><td>—</td><td>—</td><td>—</td></tr><tr><td>149</td><td>S11798</td><td>—</td><td>06Cr17Mo</td><td>—</td><td>—</td><td>—</td><td>X6CrMo17-1 4113-434-00-I</td><td>X6CrMo17-1 1.4113</td><td>—</td></tr><tr><td>150</td><td>S11862</td><td>—</td><td>019Cr18MoTi</td><td>—</td><td>—</td><td>SUS436L</td><td>X2CrMoNbTi18-1 4513-436-00-I</td><td>X2CrMoTi17-1 1.4513</td><td>—</td></tr><tr><td>序号</td><td>统一数字代号 ISC</td><td>曾用代号 ISC</td><td>牌 号</td><td>曾用牌号</td><td>美国ASTM A 959 Type UNS</td><td>日本JIS</td><td>国际ISO 15510 Name ISO number</td><td>欧洲EN 10088-1 Name Number</td><td>TOCT 5632</td></tr><tr><td>151</td><td>S11863</td><td>-</td><td>022Cr18Ti</td><td>-</td><td>439 S43035</td><td>-</td><td>X3CrTi17 4510-430-35-I</td><td>X3CrTi17 1.4510</td><td>-</td></tr><tr><td>152</td><td>S11864</td><td>S11973</td><td>022Cr18NbTi-1</td><td>022Cr18NbTi1</td><td>S43932</td><td>-</td><td>-</td><td>-</td><td>-</td></tr><tr><td>153</td><td>S11873</td><td>-</td><td>022Cr18NbTi</td><td>022Cr18Nb</td><td>S43940</td><td>SUS430LX</td><td>X2CrTiNb18 4509-439-40-X</td><td>X2CrTiNb18 1.4509</td><td>-</td></tr><tr><td>154</td><td>S11882</td><td>-</td><td>019Cr18CuNb</td><td>-</td><td>-</td><td>SUS430J1L</td><td>X2CrCuTi18 4664-430-75-X</td><td>(1.4664)</td><td>-</td></tr><tr><td>155</td><td>S11892</td><td>-</td><td>019Cr18Mo2Nb</td><td>-</td><td>-</td><td>-</td><td>-</td><td>-</td><td>-</td></tr><tr><td>156</td><td>S11973</td><td>-</td><td>022Cr19NbTi</td><td>-</td><td>S46800</td><td>-</td><td>-</td><td>-</td><td>-</td></tr><tr><td>157</td><td>S11972</td><td>-</td><td>019Cr19Mo2NbTi</td><td>00Cr18Mo2</td><td>444 S44400</td><td>SUS444</td><td>X2CrMoTi18-2 4521-444-00-I</td><td>X2CrMoTi18-2 1.4521</td><td>-</td></tr><tr><td>158</td><td>S12182</td><td>S12273</td><td>019Cr21CuTi</td><td>019Cr22CuNbTi</td><td>-</td><td>SUS443J1</td><td>X2CrTiCu22 4621-443-30-J</td><td>(1.4621)</td><td>-</td></tr><tr><td>159</td><td>S12203</td><td>-</td><td>022Cr22</td><td>-</td><td>442 S44200</td><td>-</td><td>-</td><td>-</td><td>-</td></tr><tr><td>160</td><td>S12361</td><td>S12293</td><td>019Cr23Mo2Ti</td><td>019Cr22Mo2</td><td>-</td><td>SUS445J2</td><td>X2CrMo23-2 4129-445-92-J</td><td>(1.4129)</td><td>-</td></tr><tr><td>161</td><td>S12362</td><td>S12292</td><td>019Cr23MoTi</td><td>019Cr22Mo</td><td>-</td><td>SUS445J1</td><td>X2CrMo23-1 4128-445-92-J</td><td>(1.4128)</td><td>-</td></tr><tr><td>162</td><td>S12462</td><td>S12472</td><td>019Cr24Mo2NbTi</td><td>-</td><td>-</td><td>-</td><td>-</td><td>-</td><td>-</td></tr><tr><td>序号</td><td>统一数字代号 ISC</td><td>曾用代号 ISC</td><td>牌号</td><td>曾用牌号</td><td>美国ASTM A 959TypeUNS</td><td>日本JIS</td><td>国际ISO 15510NameISO number</td><td>欧洲EN 10088-1NameNumber</td><td>ΓOCT 5632</td></tr><tr><td>163</td><td>S12550</td><td>-</td><td>16Cr25Na</td><td>2Cr25N</td><td>446S44600</td><td>SUH446</td><td>X15CrN264749-446-00-I</td><td>X18CrN281.4749</td><td>-</td></tr><tr><td>164</td><td>S12562</td><td>S12572</td><td>019Cr25Mo4Ni4NbTi</td><td>-</td><td>25-4-4S44635</td><td>-</td><td>-</td><td>-</td><td>-</td></tr><tr><td>165</td><td>S12763</td><td>S12773</td><td>022Cr27Mo4Ni2NbTi</td><td>022Cr27Ni2Mo4NbTi</td><td>26-3-3S44660</td><td>-</td><td>X2CrMoNi274-24750-446-60-U</td><td>(1.4750)</td><td>-</td></tr><tr><td>166</td><td>S12791</td><td>-</td><td>008Cr27Mo</td><td>00Cr27Mo</td><td>XM27S44627</td><td>SUSXM27</td><td>X1CrMo26-14131-446-92-C</td><td>(1.4131)</td><td>-</td></tr><tr><td>167</td><td>S12871</td><td>-</td><td>012Cr28Ni4Mo2NbAl</td><td>012Cr28Ni4Mo2Nb</td><td>S32803</td><td>-</td><td>-</td><td>-</td><td>-</td></tr><tr><td>168</td><td>S12963</td><td>S12973</td><td>022Cr29Mo4NbTi</td><td>-</td><td>S44735</td><td>-</td><td>-</td><td>-</td><td>-</td></tr><tr><td>169</td><td>S12990</td><td>-</td><td>008Cr29Mo4</td><td>-</td><td>29-4S44700</td><td>-</td><td>-</td><td>-</td><td>-</td></tr><tr><td>170</td><td>S12991</td><td>-</td><td>008Cr29Mo4Ni2</td><td>-</td><td>29-4-2S44800</td><td>-</td><td>-</td><td>-</td><td>-</td></tr><tr><td>171</td><td>S13091</td><td>-</td><td>008Cr30Mo2</td><td>00Cr30Mo2</td><td>-</td><td>SUS447J1</td><td>X1CrMo30-24135-447-92-C</td><td>(1.4135)</td><td>-</td></tr><tr><td colspan="10">马氏体不锈钢</td></tr><tr><td>172</td><td>S40310</td><td>-</td><td>12Cr12a</td><td>1Cr12</td><td>403S40300</td><td>SUS403</td><td>X12Cr134006-410-00-I</td><td>-</td><td>-</td></tr><tr><td>173</td><td>S41010</td><td>-</td><td>12Cr13a</td><td>1Cr13</td><td>410S41000</td><td>SUS410</td><td>-</td><td>X12Cr131.4006</td><td>12X13</td></tr><tr><td>序号</td><td>统一数字代号 ISC</td><td>曾用代号 ISC</td><td>牌号</td><td>曾用牌号</td><td>美国ASTM A 959 Type UNS</td><td>日本JIS</td><td>国际ISO 15510 Name ISO number</td><td>欧洲EN 10088-1 Name Number</td><td>TOCT 5632</td></tr><tr><td>174</td><td>S41036</td><td>-</td><td>06Cr13Mn</td><td>-</td><td>-</td><td>-</td><td>-</td><td>-</td><td>-</td></tr><tr><td>175</td><td>S41092</td><td>S45710</td><td>13Cr13Moa</td><td>1Cr13Mo</td><td>-</td><td>SUS410J1</td><td>X13CrMo13 4119-410-92-C</td><td>(1.4119)</td><td>-</td></tr><tr><td>176</td><td>S41400</td><td>-</td><td>12Cr12Ni2</td><td>-</td><td>414 S41400</td><td>-</td><td>-</td><td>-</td><td>-</td></tr><tr><td>177</td><td>S41427</td><td>-</td><td>Y25Cr13Ni2</td><td>Y2Cr13Ni2</td><td>-</td><td>-</td><td>-</td><td>-</td><td>25X13H2</td></tr><tr><td>178</td><td>S41595</td><td>-</td><td>04Cr13Ni5Mo</td><td>-</td><td>S41500</td><td>SUSF6NM</td><td>X3CrNiMo13-4 4313-415-00-I</td><td>X3CrNiMo13-4 1.4313</td><td>-</td></tr><tr><td>179</td><td>S41617</td><td>-</td><td>Y12Cr13</td><td>Y1Cr13</td><td>416 S41600</td><td>SUS416</td><td>X12CrS13 4005-416-00-I</td><td>X12CrS13 1.4005</td><td>-</td></tr><tr><td>180</td><td>S42020</td><td>-</td><td>20Cr13a</td><td>2Cr13</td><td>420 S42000</td><td>SUS420J1</td><td>X20Cr13 4021-420-00-I</td><td>X20Cr13 1.4021</td><td>20X13</td></tr><tr><td>181</td><td>S42030</td><td>-</td><td>30Cr13</td><td>3Cr13</td><td>420 S42000</td><td>SUS420J2</td><td>X30Cr13 4028-420-00-I</td><td>X30Cr13 1.4028</td><td>30X13</td></tr><tr><td>182</td><td>S42040</td><td>-</td><td>40Cr13</td><td>4Cr13</td><td>420 S42000</td><td>-</td><td>X39Cr13 4031-420-00-I</td><td>X39Cr13 1.4031</td><td>40X13</td></tr><tr><td>183</td><td>S42037</td><td>-</td><td>Y30Cr13</td><td>Y3Cr13</td><td>420F S42020</td><td>SUS420F</td><td>X33CrS13 4029-420-20-I</td><td>X29CrS13 1.4029</td><td>-</td></tr><tr><td>184</td><td>S42060</td><td>-</td><td>65Cr13</td><td>-</td><td>-</td><td>-</td><td>-</td><td>-</td><td>-</td></tr><tr><td>185</td><td>S42090</td><td>-</td><td>70Cr13Mo</td><td>-</td><td>-</td><td>-</td><td>-</td><td>-</td><td>-</td></tr><tr><td>序号</td><td>统一数字代号 ISC</td><td>曾用代号 ISC</td><td>牌号</td><td>曾用牌号</td><td>美国ASTM A 959 Type UNS</td><td>日本JIS</td><td>国际ISO 15510 Name ISO number</td><td>欧洲EN 10088-1 Name Number</td><td>ΓOCT 5632</td></tr><tr><td>186</td><td>S42096</td><td>—</td><td>60Cr13Mo</td><td>—</td><td>—</td><td>—</td><td>X55CrMo14 4110-420-96-E</td><td>X55CrMo14 1.4110</td><td>—</td></tr><tr><td>187</td><td>S42097</td><td>S45830</td><td>32Cr13Mo</td><td>3Cr13Mo</td><td>—</td><td>—</td><td>X38CrMo14 4419-420-97-E</td><td>X38CrMo14 1.4419</td><td>—</td></tr><tr><td>188</td><td>S42098</td><td>—</td><td>22Cr14NiMo</td><td>—</td><td>S42010</td><td>—</td><td>—</td><td>—</td><td>—</td></tr><tr><td>189</td><td>S42099</td><td>S46050</td><td>50Cr15MoV</td><td>—</td><td>—</td><td>—</td><td>X50CrMoV15 4116-420-77-E</td><td>X50CrMoV15 1.4116</td><td>—</td></tr><tr><td>190</td><td>S42200</td><td>S47220</td><td>22Cr12NiWMoVa</td><td>2Cr12NiMoWV</td><td>616 S42200</td><td>SUH616</td><td>X23CrMoWMnNiV12-1-1 4929-422-00-I</td><td>(1.4929)</td><td>—</td></tr><tr><td>191</td><td>S42210</td><td>S47310</td><td>13Cr11Ni2W2MoVa</td><td>1Cr11Ni2W2MoV</td><td>—</td><td>—</td><td>—</td><td>—</td><td>13X11H2B2Mφ</td></tr><tr><td>192</td><td>S42600</td><td>S46250</td><td>18Cr12MnMoVNbNa</td><td>2Cr12MoVNbN</td><td>—</td><td>SUH600</td><td>X18CrMnMoNbVN12 4916-600-77-I</td><td>(1.4916)</td><td>—</td></tr><tr><td>193</td><td>S43110</td><td>—</td><td>14Cr17Ni2a</td><td>1Cr17Ni2a</td><td>—</td><td>—</td><td>—</td><td>—</td><td>14X17H2</td></tr><tr><td>194</td><td>S43120</td><td>—</td><td>17Cr16Ni2a</td><td>—</td><td>431 S43100</td><td>SUS431</td><td>X17CrNi16-2 4057-431-00-X</td><td>X17CrNi16-2 1.4057</td><td>—</td></tr><tr><td>195</td><td>S43127</td><td>—</td><td>Y16Cr16Ni2S</td><td>Y16Cr17Ni2Mo</td><td>—</td><td>—</td><td>—</td><td>—</td><td>—</td></tr><tr><td>196</td><td>S44040</td><td>S48380</td><td>80Cr20Si2Na</td><td>8Cr20Si2Ni</td><td>(S65006)</td><td>SUH4</td><td>X80CrSiNi20-2 4766-440-77-X</td><td>(1.4766)</td><td>—</td></tr><tr><td>197</td><td>S44070</td><td>—</td><td>68Cr17</td><td>7Cr17</td><td>440A S44002</td><td>SUS440A</td><td>X68Cr17 4040-440-02-X</td><td>(1.4040)</td><td>—</td></tr><tr><td>198</td><td>S44080</td><td>-</td><td>85Cr17</td><td>8Cr17</td><td>440BS44003</td><td>SUS440B</td><td>X85Cr174041-440-03-X</td><td>(1.4041)</td><td>-</td></tr><tr><td>199</td><td>S44090</td><td>-</td><td>95Cr18</td><td>9Cr18</td><td>-</td><td>-</td><td>-</td><td>-</td><td>95X18</td></tr><tr><td>200</td><td>S44096</td><td>-</td><td>108Cr17</td><td>11Cr17</td><td>440CS44004</td><td>SUS440C</td><td>X110Cr174023-440-04-I</td><td>(1.4023)</td><td>-</td></tr><tr><td>201</td><td>S44097</td><td>-</td><td>Y108Cr17</td><td>Y11Cr17</td><td>440FS44020</td><td>SUS440F</td><td>X110CrS174025-440-74-X</td><td>(1.4025)</td><td>-</td></tr><tr><td>202</td><td>S44098</td><td>S45990</td><td>102Cr17Mo</td><td>9Cr18Mo</td><td>-</td><td>-</td><td>-</td><td>X105CrMo171.4125</td><td>(X18M)</td></tr><tr><td>203</td><td>S44099</td><td>S46990</td><td>90Cr18MoV</td><td>9Cr18MoV</td><td>-</td><td>-</td><td>-</td><td>X90CrMoV181.4112</td><td>-</td></tr><tr><td colspan="10">沉淀硬化不锈钢</td></tr><tr><td>204</td><td>S51290</td><td>-</td><td>022Cr12Ni9Cu2NbTi\(^a\)</td><td>-</td><td>XM-16S45500</td><td>-</td><td>-</td><td>-</td><td>08X15H JI2T</td></tr><tr><td>205</td><td>S51293</td><td>-</td><td>022Cr12Ni9Mo4Cu2AlTi</td><td>-</td><td>S46910</td><td>-</td><td>X2CrNiMoCuAlTi12-9-4-34645-469-10-U</td><td>(1.4645)</td><td>-</td></tr><tr><td>206</td><td>S51380</td><td>-</td><td>04Cr13Ni8Mo2Al</td><td>-</td><td>XM-13S13800</td><td>-</td><td>X3CrNiMoAl13-8-34534-138-00-X</td><td>X3CrNiMoAl13-8-31.4534</td><td>-</td></tr><tr><td>207</td><td>S51525</td><td>-</td><td>06Cr15Ni25Ti2MoAlVB\(^a\)</td><td>0Cr15Ni25Ti2MoAlVB</td><td>660S66286</td><td>SUH660</td><td>X6NiCrTiMoVB25-15-2b4980-662-86-X</td><td>X6NiCrTiMoVB25-15-2b1.4980</td><td>-</td></tr><tr><td>208</td><td>S51550</td><td>-</td><td>05Cr15Ni5Cu4Nb</td><td>0Cr15Ni5Cu4Nb</td><td>XM-12S15500</td><td>-</td><td>-</td><td>-</td><td>-</td></tr><tr><td>209</td><td>S51570</td><td>-</td><td>07Cr15Ni7Mo2Ala</td><td>0Cr15Ni7Mo2Al</td><td>632S15700</td><td>-</td><td>X8CrNiMoAl15-7-24532-157-00-I</td><td>(1.4532)</td><td>-</td></tr><tr><td>210</td><td>S51740</td><td>-</td><td>05Cr17Ni4Cu4Nba</td><td>0Cr17Ni4Cu4Nb</td><td>630S17400</td><td>SUS630</td><td>X5CrNiCuNb16-44542-174-00-I</td><td>X5CrNiCuNb16-41.4542</td><td>-</td></tr><tr><td>211</td><td>S51750</td><td>-</td><td>09Cr17Ni5Mo3N</td><td>-</td><td>633S35000</td><td>-</td><td>X9CrNiMoN17-5-34457-350-00-X</td><td>(1.4457)</td><td>-</td></tr><tr><td>212</td><td>S51770</td><td>-</td><td>07Cr17Ni7Ala</td><td>0Cr17Ni7Al</td><td>631S17700</td><td>SUS631</td><td>X7CrNiAl17-74568-177-00-I</td><td>X7CrNiAl17-71.4568</td><td>09X17H7IO</td></tr><tr><td>213</td><td>S51778</td><td>-</td><td>06Cr17Ni7AlTia</td><td>-</td><td>635S17600</td><td>-</td><td>-</td><td>-</td><td>-</td></tr><tr><td colspan="10">注1:日本JIS指参考文献中的日本标准。注2:表中括号内牌号表示不在该国外标准中的牌号。</td></tr><tr><td colspan="10">a 可作耐热钢使用。b 专利牌号。</td></tr></table>

# 参考文献

[1] ISO 15510:2014 不锈钢 化学成分  
[2] ASTM A 959—19 压延不锈钢标准牌号化学成分协调导则   
[3] EN 10088-1:2023 不锈钢 不锈钢一览表  
[4] JIS G 3459—2021 不锈钢钢管   
[5] JIS G 4303:2021 不锈钢棒  
[6] JIS G 4304:2021 热轧不锈钢板材、薄板材和带材   
[7] JIS G 4305:2021 冷轧不锈钢板材、薄板材和带材   
[8] JIS G 4308:2013 不锈钢盘条  
[9] JIS G 4315:2013 冷顶锻用不锈钢丝   
[10] JIS G 4311:2019 耐热钢棒   
[11] FOCT 5632—1972 耐蚀、耐热及热强高合金钢及合金 牌号和技术要求
